Repository: tingweihg/nanoGPT

File: data/API583.txt (part 1 of 6)
API publications necessarily address problems of a general nature. With respect to particular circumstances, local, 
        state, and federal laws and regulations should be reviewed.

        Neither API nor any of API's employees, subcontractors, consultants, committees, or other assignees make any 
        warranty or representation, either express or implied, with respect to the accuracy, completeness, or usefulness of the 
        information contained herein, or assume any liability or responsibility for any use, or the results of such use, of any 
        information or process disclosed in this publication. Neither API nor any of API's employees, subcontractors, 
        consultants, or other assignees represent that use of this publication would not infringe upon privately owned rights.

        API is not undertaking to meet the duties of employers, manufacturers, or suppliers to warn and properly train and 
        equip their employees, and others exposed, concerning health and safety risks and precautions, nor undertaking their 
        obligations to comply with authorities having jurisdiction.

        Information concerning safety and health risks and proper precautions with respect to particular materials and 
        conditions should be obtained from the employer, the manufacturer or supplier of that material, or the material safety 
        datasheet.

        Where applicable, authorities having jurisdiction should be consulted.

        Work sites and equipment operations may differ. Users are solely responsible for assessing their specific equipment 
        and premises in determining the appropriateness of applying the recommended practice (RP). At all times users 
        should employ sound business, scientific, engineering, and judgment safety when using this RP.

        API publications may be used by anyone desiring to do so.  Every effort has been made by the Institute to assure the 
        accuracy and reliability of the data contained in them; however, the Institute makes no representation, warranty, or 
        guarantee in connection with this publication and hereby expressly disclaims any liability or responsibility for loss or 
        damage resulting from its use or for the violation of any authorities having jurisdiction with which this publication may 
        conflict.

        API publications are published to facilitate the broad availability of proven, sound engineering and operating 
        practices. These publications are not intended to obviate the need for applying sound engineering judgment 
        regarding when and where these publications should be utilized. The formulation and publication of API publications 
        is not intended in any way to inhibit anyone from using any other practices.

        Any manufacturer marking equipment or materials in conformance with the marking requirements of an API standard 
        is solely responsible for complying with all the applicable requirements of that standard. API does not represent, 
        warrant, or guarantee that such products do in fact conform to the applicable API standard.

        Nothing contained in any API publication is to be construed as granting any right, by implication or otherwise, for the 
        manufacture, sale, or use of any method, apparatus, or product covered by letters patent. Neither should anything 
        contained in the publication be construed as insuring anyone against liability for infringement of letters patent.

        Shall: As used in a standard, “shall” denotes a minimum requirement in order to conform to the specification.

        Should: As used in a standard, “should” denotes a recommendation or that which is advised but not required in order 
        to conform to the specification.

        This document was produced under API standardization procedures that ensure appropriate notification and 
        participation in the developmental process and is designated as an API standard. Questions concerning the 
        interpretation of the content of this publication or comments and questions concerning the procedures under which 
        this publication was developed should be directed in writing to the Director of Standards, American Petroleum 
        Institute, 1220 L Street, NW, Washington, DC 20005. Requests for permission to reproduce or translate all or any part 
        of the material published herein should also be addressed to the director.

        Generally, API standards are reviewed and revised, reaffirmed, or withdrawn at least every five years. A one-time 
        extension of up to two years may be added to this review cycle. Status of the publication can be ascertained from the 
        API Standards Department, telephone (202) 682-8000. A catalog of API publications and materials is published 
        annually by API, 1220 L Street, NW, Washington, DC 20005.

        Suggested revisions are invited and should be submitted to the Standards Department, API, 1220 L Street, NW, 
        Washington, DC 20005, standards@api.org.

          This recommended practice (RP) covers the design, maintenance, inspection, and mitigation practices to address 
          external corrosion under insulation (CUI) and corrosion under fireproofing (CUF). The document discusses the external 
          corrosion of carbon and low alloy steels under insulation and fireproofing and the external chloride stress corrosion 
          cracking (ECSCC) of austenitic and duplex stainless steels under insulation. The document does not cover atmospheric 
          corrosion or corrosion at uninsulated pipe supports but does discuss corrosion at insulated pipe supports.

          The purpose of this RP is to:

          —   help owner/users understand the complexity of the many CUI/CUF issues;

          —   provide owner/users with understanding on the advantages and limitations of the various nondestructive 
              examination methods used to identify CUI and CUF damage;

          —   provide owner/users with an approach to risk assessment (i.e. likelihood of failure and consequence of failure) for 
              CUI and CUF damage; and

          —   provide owner/users guidance on how to design, install, and maintain insulation systems to avoid CUI and CUF 
              damage.

          The practices described in this document apply to pressure vessels, piping, and storage tanks and spheres. The 
          document discusses the factors impacting the damage mechanisms, the guidelines to prevent external corrosion/
          cracking under insulation, the maintenance practices to avoid damage, the inspection practices to detect/assess 
          damage, and the guidelines for risk assessment of equipment or structural steel subject to CUI and CUF damage.

          The following referenced documents are indispensable for the application of this document. For dated references, 
          only the edition cited applies. For undated references, the latest edition of the referenced document (including any 
          amendments) applies. 

          API 510, Pressure Vessel Inspection Code: In-service Inspection, Rating, Repair, and Alteration

          API 570, Piping Inspection Code

          API Recommended Practice 571, Damage Mechanisms Affecting Fixed Equipment in the Refining Industry

          API Recommended Practice 572, Inspection Practices for Pressure Vessels  

          API Recommended Practice 574, Inspection Practices for Piping System Components

          API Recommended Practice 575, Guidelines and Methods for Inspection of Existing Atmospheric and Low-pressure 
          Storage Tanks

          API Recommended Practice 580, Risk-Based Inspection

          API Recommended Practice 581, Risk-Based Inspection Technology

          API Recommended Practice 653, Tank Inspection, Repair, Alteration, and Reconstruction

          API Technical Report 938-C, Use of Duplex Stainless Steels in the Oil Refining Industry

        API Publication 2218, Fireproofing Practices in Petroleum and Petrochemical Processing Plants

        ASCE 7 1, Minimum Design Loads for Buildings and Other Structures

        ASME PCC-2 2, Repair of Pressure Equipment and Piping 

        ASTM C692-08e1 3, Standard Test Method for Evaluating the Influence of Thermal Insulations on External Stress 
        Corrosion Cracking Tendency of Austenitic Stainless Steel

        ASTM C795, Standard Specification for Thermal Insulation for Use in Contact with Austenitic Stainless Steel

        ASTM C871, Standard Test Methods for Chemical Analysis of Thermal Insulation Materials for Leachable Chloride, 
        Fluoride, Silicate and Sodium Ions

        ASTM STP 880, Corrosion of Metals Under Thermal Insulation

        BSI BS 2972 4, Methods of test for Inorganic thermal insulating materials

        IMMM EFC 55 5,Corrosion-Under-Insulation (CUI) Guidelines

        ISO TS 24817 6,   Petroleum, petrochemical and natural gas industries—Composite repairs for pipework—
        Qualification and design, installation, testing and inspection

        NACE SP0198-2010 7,   Control of Corrosion Under Thermal Insulation and Fireproofing Materials—A Systems 
        Approach

        NFPA 58 8, Liquefied Petroleum Gas Code

        OSHA 29 CFR Part 1910.1001 9, Occupational Safety and Health Standards—Asbestos

        3  Terms, Definitions, Acronyms, and Abbreviations
        3.1  Terms and Definitions

        For the purposes of this document, the following terms and definitions apply.

        3.1.1 
        ablative coating
        A coating that is designed to dissipate heat by oxidative erosion of a heat protection layer (i.e. charring) while 
       protecting the underlying metal substrate.

        1 American Society of Civil Engineers, 1801 Alexander Bell Dr., Reston, Virginia 20191, www.asce.org.
        2 ASME International, 3 Park Avenue, New York, New York 10016-5990, www.asme.org.
        3 ASTM International, 100 Barr Harbor Drive, West Conshohocken, Pennsylvania 19428, www.astm.org.
        4 British Standards Institution, Chiswick High Road, London W4 4AL, United Kingdom, www.bsi-global.com.
        5 Institute of Materials, Minerals and Mining, 1 Carlton House Terrace, London SW1Y 5DB, United Kingdom, www.iom3.org.
        6 International Organization for Standardization, 1, ch. de la Voie-Creuse, Case postale 56, CH-1211 Geneva 20, Switzerland, 
          www.iso.org.
        7 NACE International (formerly the National Association of Corrosion Engineers), 1440 South Creek Drive, Houston, Texas 
          77218-8340, www.nace.org.
        8 National Fire Protection Association, 1 Batterymarch Park, Quincy, Massachusetts 02169-7471, www.nfpa.org.
        9 U.S. Department of Labor, Occupational Safety and Health Administration, 200 Constitution Avenue, NW, Washington, DC 
          20210, www.osha.gov.
        10 Underwriters Laboratories, 333 Pfingsten Road, North Brook, Illinois 60062, www.ul.com.

          3.1.2 
          aerogel
          A homogeneous, low-density solid state material derived from a gel, in which the liquid component of the gel has 
          been replaced with a gas. The resulting material has a porous structure with an average pore size below the mean 
          free path of air molecules at standard atmospheric pressure and temperature.

          3.1.3 
          americium 241
          Nuclear isotope that emits fast, high-energy neutron radiation. Used to detect slow, thermal neutrons generated by 
          collision with hydrogen atoms.

          3.1.4 
          amphoteric
          Capable of reacting chemically either as an acid or as a base. 

          3.1.5 
          calcium silicate
          Insulation that is composed principally of hydrous calcium silicate and usually contains reinforcing fibers.

          3.1.6 
          cellular glass
          Insulation that is composed of glass processed to form a rigid foam having a predominately closed-cell structure.

          3.1.7 
          cementitious coating
          A coating that contains Portland cement as one of its components and is held onto the applied substrate by a binder.

          3.1.8 
          cladding
          See jacketing.

          3.1.9 
          cobalt 60
          Nuclear isotope that emits gamma radiation with far greater penetrating power than iridium 192. Used to expose 
          radiographic film, computed radiography (CR) plates, and digital radiography (DR) detectors.

          3.1.10 
          cold piping
          Piping systems normally operating below the dew point.

          3.1.11 
          comparator block
          A steel object such as a steel ball or block used to calculate the geometric unsharpness factor for distortion on a 
          radiograph of a wall pipe. The geometric unsharpness factor is then used to calculate the true thickness of the pipe wall.

          3.1.12 
          composite wrap
          A wrapping system composed of multiple nonmetallic fiber/polymer layers to repair corroded piping. 

          3.1.13 
          corrosion under fireproofing
          Corrosion of piping, pressure vessels, and structural components resulting from water trapped under fireproofing.



        3.1.14 
        corrosion under insulation
        CUI
        External corrosion of carbon steel piping, pressure vessels, and structural components resulting from water trapped 
        under insulation. ECSCC of austenitic and duplex stainless steel under insulation is also classified as CUI damage.

        3.1.15 
        dead-leg
        Section of piping of a system where there is no significant flow. Examples include: blanked branches, lines with 
       normally closed block valves, lines that have one end blanked, pressurized dummy support legs, stagnant control 
       valve bypass piping, spare pump piping, level bridles, relief valve inlet and outlet header piping, pump trim bypass 
       lines, high point vents, sample points, drains, bleeders, and instrument connections. 

        3.1.16 
        deluge system
        A network of open sprinklers that are all connected to water main pipe. When activation of the system takes place, all 
        the sprinklers within the hazard zone are activated.

        3.1.17 
        dense concrete fireproofing
        Concretes made with Portland cement that can be formed in place or pneumatically sprayed to the required thickness 
        using steel reinforcement.

        3.1.18 
        expanded perlite
        A natural volcanic glass similar to obsidian that has been finely ground and subjected to extreme heat, causing the 
        particles to become considerably expanded and porous because of release of water.

        3.1.19 
        external chloride stress corrosion cracking
        ECSCC
        Surface initiated cracking in austenitic and duplex stainless steels and some nickel base alloys under the combined 
       action of tensile stress, temperature, and an aqueous chloride environment.

        3.1.20 
        fireproofing
systematic process, including materials and the application of materials that provide a degree of fire resistance for 
       protected substrates and assemblies.

        3.1.21 
        fluoroscopy
        Real-time X-ray system based on the principal of fluorescing screens.

        3.1.22 
        gadolinium 153
        Nuclear isotope that emits gamma radiation.

        3.1.23 
        gamma radiation
        Photons or packets of energy emitted from certain nuclear isotopes such as iridium 192 or cobalt 60.

        3.1.24 
        ice lens
        A localized zone of ice accumulation.

          3.1.25 
          ice-to-air interface
          Transition points on cold service insulation systems operating below the freezing point that forms an ice-to-air 
          interface. Depending on time of year (such as summer and winter months), the size of the ice at these locations 
          change by continually freezing and thawing.

          3.1.26 
          intumescent coating
          A fire retardant coating that, when heated, produces nonflammable gases that are trapped by the film, converting 
          them to a foam and thereby insulating the substrate. 

          3.1.27 
          iridium 192
Nuclear isotope that emits gamma radiation. Used to expose radiographic film.

          3.1.28 
          jacketing
          The protective covering that is applied over insulation. Also referred to as sheathing or cladding. 

          3.1.29 
          lagging
          Another name for insulation.

          3.1.30 
          lightweight cementitious fireproofing
          A sprayed or troweled coating formulated from Portland cement and lightweight aggregate such as vermiculite, 
          perlite, and diatomite in place of the usual sand and stone.

          3.1.31 
          lightweight concrete fireproofing
          A concrete that uses very light aggregate, such as vermiculite or perlite (instead of gravel), with cements that are 
          resistant to high temperatures.

          3.1.32 
          mastic
          A pasty material used as a protective coating or cement.

          3.1.33 
          mineral fiber
          Insulation composed principally of fibers manufactured from rock, slag, or glass, with or without binders.

          3.1.34 
          mineral wool
          A synthetic vitreous fiber insulation made by melting predominantly igneous rock, and/or furnace slag, and other 
          inorganic materials and then physically forming the melt into fibers. To form an insulation product, there are often 
          other materials applied to the mineral wool such as binders, oils, etc.

          3.1.35 
          neutron backscatter testing
          A test method that uses high-energy (fast) neutrons to detect the presence of hydrogen atoms.

          3.1.36 
          perlite
          Natural volcanic material that is heat expanded to a form used for lightweight concrete aggregate and fireproofing.


        3.1.37 
        photolysis
        Chemical decomposition of polystyrene foam caused by light or other electromagnetic radiation.

        3.1.38 
        polyisocyanurate foam
        A closed-cell, thermoset, plastic foam formed by combining isocyanurate, polyol, surfactants, catalysts, and blowing 
        agents.

        3.1.39 
        PT
        Liquid penetrant examination method.

        3.1.40 
        pulsed eddy current examination method
        PEC
        An eddy current examination method that uses a stepped or pulsed input signal instead of a continuous signal used 
        by conventional eddy current techniques. This technique has a greater penetration depth and is less sensitive to lift-
        off than conventional eddy current techniques.

        3.1.41 
        real-time radiographic examination method
        RTR
        A nondestructive test method whereby an image is produced electronically rather than on film so that very little lag 
        time occurs between the item being exposed to radiation and the resulting image.

        3.1.42 
        reliability-centered maintenance
        A process used to determine the maintenance requirements of any physical asset in its operating context.

        3.1.43 
        sheathing
        See jacketing.

        3.1.44 

        Steel shaped for use in construction including I-beams, vessel skirts, and saddles for exchangers and other horizontal 
       vessels.

        3.1.45 
        subliming compound
        A coating where the active ingredient absorbs heat as it changes directly from a solid to a gas phase. As in the case 
        of ablative coatings, intumescents are incorporated to provide an additional insulating layer.

        3.1.46 
        transition points
        Protrusions through the insulation system (e.g. vents, drains, supports, nozzles, instrument connections, etc.) on 
        carbon steel piping and equipment operating at below ambient or cold service temperatures (includes those operating 
       below 10 °F).

        3.1.47 
        vermiculite
        A group of minerals characterized by their ability to expand into long, wormlike strands when heated. This expansion 
        process is called exfoliation.


          3.1.48 
          X-ray
          Photons or packets of energy emitted from the cathode ray tube of an X-ray unit when the cathode is bombarded with 
          electrons.

          3.2  Acronyms and Abbreviations
          For the purposes of this document, the following acronyms and abbreviations apply.

            AWT          average wall thickness
            CR           computed radiography
            CUI corrosion under insulation
            CUF          corrosion under fireproofing
            DR           digital radiography
            ECSCC        external chloride stress corrosion cracking
            EPS expanded polystyrene
            ET           eddy current examination method
            FFS          Fitness-For-Service
            GWT          guided wave examination method
            IR infrared imaging
            MOC management of change
            NIA National Insulation Association
            NPS          nominal pipe size
            OD outside diameter
            PEC          pulsed eddy current examination method
            PT           liquid penetrant examination method
            PSP          photostimulable phosphor
            PSV          pressure safety valve
            PVC          polyvinyl chloride
            RBI risk-based inspection
            RTR          real-time radiographic examination method
            SCC stress corrosion cracking
            SIS          Swedish Standards Institute
            SSPC         Steel Structures Painting Council
            TSA          thermal spray aluminum
            UV ultraviolet
            VT visual examination method
			

          4   Introduction to the Causes of Damage 
          4.1  General

          Thermal insulation is used on the exterior of equipment and piping for a variety of reasons including:

          —   heat conservation [usually >200 °F (93 °C)],

        —   cold conservation (refrigeration systems) [usually <40 °F (10 °C)],

        —   personnel protection [usually >140  °F (60 °C)],

        —   freeze protection/heat tracing,

        —   condensation control,

        —   acoustic (noise) reduction,

        —   fire protection,

        —   process control.

        By contrast, fireproofing is used on structural steel solely to minimize, for a period of time, the impact of temperatures 
        generated during a fire on structural supports for pressure vessels (i.e. skirts) or piping (I-beams). Despite their 
        different applications, CUI and CUF are similar degradation mechanisms in that corrosion of the steel substrate may 
        occur in certain situations when water accumulates at the underlying steel surface. In stainless steels, CUI damage 
        takes the form of environmental cracking. 

        In addition to this document, a discussion of the causes of CUI and CUF damage, inspection methods for detecting 
       damage, and other CUI- and CUF-related topics can be found in API 571, ASTM STP 880, and IMMM EFC 55.

        4.2  CUI in Carbon and Low Alloy Steels


        4.2.1 General                                                                                 

        CUI is defined as the external corrosion of piping and vessels that occurs when water gets trapped beneath 
        insulation. CUI damage takes the form of localized external corrosion in carbon and low alloy steels. The factors that 
        affect the amount of CUI damage under insulation include:

        a) duration of the exposure to moisture,

        b) frequency of the exposure to moisture,

        c) corrosivity of the aqueous environment,

        d) condition of protective barriers (e.g. coating and jacketing),

        e) equipment design issues,

        f) service exposure temperature,

        g) insulation type,

        h) condition of weather barriers and caulking,

        i) type of climate,

        j) site maintenance practices,

        k) leaking steam-tracing systems, 

        l) proximity to humidity-causing equipment such as cooling towers,



9

          m) proximity to saltwater, and

          n) high industrial area acidic rain water.

          CUI damage is characterized by either general metal wastage or pitting due to the localized breakdown of passivity. It 
          is a form of oxygen corrosion, and occurs on carbon and low alloy steel when exposed to moisture and oxygen. 
          Damage occurs when water is absorbed by or collected beneath the insulation due to breaks in the insulation or 
          jacketing (cladding) and the moisture contacts the underlying exposed steel at metal temperatures between 32 °F 
          (0 °C) and 212 °F (100 °C). Water may come from numerous sources such as rainwater, a deluge system, spillage 
          from process operations, leaking steam tracing, or condensation on the metal surface in humid environments.

          When determining CUI susceptibility, a much broader operating temperature range should be considered, typically 
          from 10 °F to 350 °F (–12 °C to 175 °C) because of fluctuations in operating temperature, ineffective insulation 
          maintenance, temperature gradients within the equipment considered (long pipe runs, fractionation columns, heat 
          exchangers, etc.), and various operating modes. Contaminants in the insulation such as chlorides and sulfides may 
          contribute to the corrosivity of the environment.

          In some instances, these differences arise because users have reported actual metal temperature for CUI incidents, 
          other users have reported actual process temperature in reports of CUI damage, and some have introduced a margin 
          of safety. This has led to an expanding of the range where CUI damage may occur. The temperature range that CUI 
          damage is most severe depends on many different factors but in many areas has been found to be at metal 
          temperatures between 170 °F and 230 °F (77 °C and 110 °C) where corrosion reaction kinetics are the highest. 

          All operating conditions should be considered, including the out-of-service state, for equipment that is offline at 
          ambient temperatures for significant periods of time. Equipment that cycles in and out of the CUI range during 
          regeneration cycles, or is frequently out-of-service at ambient conditions, can experience aggressive CUI damage 
          even though when in normal operation it is outside the CUI temperature range.

          4.2.2  CUI Damage Below 32 °F (0 °C) and Above 212 °F (100 °C)

          The temperature range quoted for CUI can vary from one document to another, and may list temperatures where 
          liquid water would not be predicted [i.e. below 32 °F (0 °C) and above 212 °F (100 °C)]. This is because users 
          sometimes report the temperature where damage occurred based on the process operating temperature rather than 
          the actual metal surface temperature. The key factor for CUI damage to occur is that a corrosive aqueous layer be 
          present on the insulated metal surface during any operating period or during downtime. 


          Onepossible situation is where water breaches the insulation coming in contact with the metal surface temperature 
          between 212 °F and 350 °F (100 °C and 177 °C). CUI damage could be occurring as the result of continual flashing of 
          water at the hot metal surface that can concentrate chlorides on the metal surface. Even at surface metal temperatures 
          up to 600 °F (316 °C), CUI could occur during operation if water reaches the metal surface during a shutdown period and 
          flashes off during start-up. Another instance where CUI can occur is where deposits in a dead-leg reduce the surface 
          metal temperature sufficiently to allow CUI to take place. Other examples include nozzles, platform support protrusions, 
          etc. CUI damage may also occur in equipment operating at process temperatures below 32 °F (0 °C) as the result of 
          cyclic exposure conditions above 32 °F (0 °C) or frequent unit shutdown. It is more important to determine whether water 
          is breaching the insulation system rather than dwelling on what the exact temperature of the insulated metal surface 
          during normal operation. It should be noted that it is very difficult for insulation jacketing/cladding systems to be leak 
          tight. Section 7 and API 571 provide information on CUI inspection practices.

          4.3  CUI in Austenitic and Duplex Stainless Steels

          CUI damage in austenitic and duplex stainless steels is a form of ECSCC. As with all forms of stress corrosion 
          cracking (SCC), cracking occurs when a susceptible metallurgy is exposed to the combined action of a corrosive 
          environment and an applied/residual tensile stress. Susceptible materials include Type 300 series austenitic stainless 
          steels. Duplex stainless steels, though more resistant than austenitic stainless steels, are not immune. A corrosive 



        10                                      API RECOMMENDED PRACTICE 583

        environment occurs when chlorides concentrate under the insulation at the surface of the austenitic stainless or 
        duplex steel when the insulation becomes wet. Residual cold work from fabrication or residual welding stresses 
        provides the tensile stresses necessary promote cracking. 

        Most CUI damage in austenitic stainless steels occurs at metal temperatures between 140 °F and 350 °F (60 °C and 
       175 °C) although exceptions have been reported at lower temperatures. Below 120 °F (50 °C), it is difficult to 
        concentrate significant amounts of chlorides; while above 350 °F (175 °C), water is not normally present and CUI 
        damage is infrequent. It should be noted that even austenitic stainless steel piping that normally operates above 
        500 °F (260 °C) can suffer severe ECSCC during start-up after insulation gets soaked from deluge system testing, 
       from fire water, or from rain during downtime. Typically, CUI damage in austenitic and duplex stainless steels goes 
       unnoticed until insulation is removed or a leak occurs. 

        CUI damage in duplex stainless steels occurs at higher temperatures than observed for austenitic stainless steels. 
       Figure 1 shows the results of SCC tests conducted on austenitic and duplex stainless steels. As can be seen from 
       these results, SCC of duplex stainless steels does not occur until about 285 °F (140 °C) at very high chloride 
        concentration levels. In general, there have been few reported cases of cracking in the industry, but those that have 
        been reported were under severe conditions where SCC could be predicted. Some of the failures reported have been 
        on offshore facilities and were attributed to ECSCC on relatively hot equipment. API 938-C discusses the use of 
        duplex stainless steels in the refining industry.


                               Figure 1—SCC Tendency of Austenitic and Duplex Alloys 



                                            CORROSION UNDER INSULATION AND FIREPROOFING                          11

          4.4  CUF in Carbon and Low Alloy Steels

          Fireproofing is used on structural steel, supporting piping, and pressure vessels in process units (i.e. I-beams and 
          skirts) to minimize the escalation of a fire that would occur with the failure of structural steel supporting piping and 
          pressure vessels. Fireproofing is designed to extend the time it takes for structural steel from reaching 1000 °F 
          (540 °C) and allow more time for site personnel to extinguish the fire. At 1000 °F (540 °C), the tensile strength of 
          carbon steel is reduced to roughly 50 % of its room temperature value and impacts the load-bearing ability of these 
          components. The premature failure of these structural supports could add significant fuel to the fire as the equipment 
          or piping collapse can result in loss of containment of other flammable fluids.

          Localized CUF damage tends to occur in highly industrialized areas with high SO2 levels in the atmosphere or marine 
          environments when operating, either continuously or intermittently, in the temperature range of 25 °F to 250 °F (–4 °C 
          to 121 °C). When high-chloride-containing water is used to mix concrete fireproofing, metal loss can be quite severe. 
          Some older installations involved solvent reduction (i.e. thinning) of the coating material with chlorinated solvents 
          when the coating was applied during hot, dry weather. Some of the chlorinated solvent can remain in the dried film 
          and produce hydrochloric acid with aging. In addition, prolonged exposure to heat at less than the design temperature 
          may allow for the slow release of acid and subsequent corrosion. This is because the intumescent response to heat is 
          acid activated and may not act instantaneously at the design temperature in response to a fire, typically 392 °F to 
          482 °F (200 °C to 250 °C). 

          The corrosion products resulting from CUF can promote cracking or spalling of the fireproofing. This occurs because 
          the corrosion products formed [i.e. essentially iron oxides (Fe2O3 and Fe3O4)] have a density that is roughly 33 % 
          lower than carbon steel. As a result, the corroded metal occupies a greater volume than the original uncorroded steel, 
          exerting tensile stresses on the fireproofing. Cracking of the fireproofing occurs when sufficient corrosion product 
          builds up between the fireproofing and the underlying steel. Cracking and staining of the fireproofing provide visual 
          evidence that corrosion is occurring on the underlying steel. 

          4.5  CUI on Aluminum Piping

          Aluminum piping is commonly used in processes that perform liquefaction of various gases. Because of the nature of 
          the process, extremely cold temperatures occur during operation. Condensation is common on the surface of piping 
          with the differential surface temperature as compared to ambient.

          In most cases, the aluminum piping exposed to cold temperature is insulated. At points of breach in the insulation, 
          moisture in the atmosphere condenses on cold pipe surfaces. Moisture on aluminum pipe in the presence of 
          differential materials such as carbon steel, stainless steel, or copper can initiate galvanic corrosion. 

          Insulation of complex piping geometry results in large areas of piping encapsulated within insulation boxes. Visual 
          inspection is not possible until insulation boxes are emptied. Wet areas within these encapsulation boxes create a 
          high probability of degradation due to corrosion. 

          Piping support equipment can cause accelerated corrosion points. An example of this accelerated corrosion is 
          stainless steel “U” bolts used to secure piping to structures or support ancillary items such as insulation.

          Ice forming on the pipe surface also creates a wet area and hinders visual inspection. Cyclic service creates 
          additional wet conditions during ice thaw.

          Saltwater ingress associated with residual stress and crevice corrosion can cause failure of aluminum piping by SCC.

          5   Areas Susceptible to Damage
          5.1  General

          Under the right temperature conditions, CUI or CUF damage can occur at any location that is insulated or fireproofed. 
          CUI and CUF are somewhat insidious in that regard. It is not uncommon to find CUI/CUF damage in locations remote 


         12                                            API RECOMMENDED PRACTICE 583

         from the more predictable and susceptible locations. However, there are some areas within facilities that experience 
         has shown have a higher susceptibility for damage. In general, areas with severe CUF damage are easier to identify 
         visually than CUI damage because of cracks and staining of the fireproofing. Certain areas and types of equipment 
         have a higher susceptibility for CUI damage. 

         5.2   General Areas of Damage

         There are a number of locations in oil or chemical processing facilities where CUI damage or CUF has a higher 
         likelihood. Areas common to all equipment types are listed in Table 1.  

                                     Table 1—Locations for CUI Throughout Process Facilities
          Equipment Type                                            Potential Locations
          General areas     Areas downwind of cooling towers exposed to cooling tower mist
                            Areas of protrusions (i.e. transition points) through the jacketing at manways, nozzles, and other components 
                            Areas of protrusions through insulation for equipment/piping operating at or below ambient, or in cold service
                            Areas where insulation jacketing is damaged or missing
                            Areas where caulking is missing or hardened on insulation jacketing
                            Areas where the jacketing system is bulged or stained
                            Areas where banding on jacketing is missing
                            Areas where thickness monitoring plugs are missing
                            Areas where vibration has caused damage to the insulation jacketing
                            Areas exposed to steam vents
                            Areas exposed to process spills, the ingress of moisture, or acid vapors
                            Areas exposed to deluge systems
                            Areas insulated solely for personnel protection
                            Areas under the insulation with deteriorated coatings or wraps
                            Areas with leaking steam tracing
                            Pipe and flanges on pressure safety valves
                            Systems that operate intermittently above 250 °F (120 °C)
                            Systems operating below the atmospheric dew point
                            Systems that cycle through the atmospheric dew point
                            Ice-to-air interfaces on insulated systems that continually freeze and thaw

                                             Table 2—Locations for CUI/CUF on Vessels
           Equipment Type                                            Potential Locations
                              Insulation support rings below damaged or inadequately caulked insulation on vertical heads and bottom 
          Pressure vessels
                              zones
                              Stiffening rings on insulated vessels/columns in vacuum service
                              Insulated zone at skirt weld
                                                                                                                                       
                              Insulated leg supports on small vessels
                              Ladder and platform attachments
                              Termination of insulation at nozzles and saddles
                              Fireproofed skirts (CUF)
                              Anchor bolts (CUF)
