Repository: tingweihg/nanoGPT

File: data/API583.txt (part 2 of 6)
API publications necessarily address problems of a general nature. With respect to particular circumstances, local, 
                              Bottom of horizontal vessels (i.e. lower third to half of vessel)
                              Irregular shapes that result in complex insulation installations (e.g. davit arm supports, lifting lugs, body 
                              flanges, etc.)


Copyright American Petroleum Institute 
Provided by IHS under license with API                                Licensee=Formosa Plastics Group /5924677001, User=lee, min-che
No reproduction or networking permitted without license from IHS      Not for Resale, 05/31/2015 20:17:35 MDT
                                            CORROSION UNDER INSULATION AND FIREPROOFING                          13

          All equipment is shut down at some time or other. The length of time and the frequency of the downtime spent at 
          ambient temperature may well contribute to the amount of CUI that occurs in the equipment. An example of damage 
          to the jacketing that would allow water to saturate the insulation is shown in Figure 2.

          5.3  Pressure Vessels

          In addition to the areas listed in Table 1, there are other areas in vessels, columns, drums, and heat exchangers 
          where CUI may have a higher likelihood. These are shown in Table 2.

          5.4  Piping

          5.4.1  General

          In addition to the areas listed in Table 1, there are other areas in piping where CUI may have a higher likelihood and 
          includes process piping, refrigerated piping, piping at or below grade, and pipe supports. Figure 3 shows a CUI failure 
          of piping in a compressor recycle line.

          Susceptible locations for CUI and CUF in piping are listed in Table 3.

          5.4.2  Cold Piping

          In this document, cold piping is considered to be piping carrying liquid or gases that cool the piping to temperatures 
          below the dew point. Cold piping is prone to corrosion because of condensation with CUI often occurring in locations 
          remote from the predictable and susceptible locations. The condensation present can freeze in cases where the 
          temperature of the outside surface of the piping decreases below freezing. In many cases, such as ammonia 
          terminals, piping temperatures can swing from ambient to –30 °F (–27 °C) during periods when ammonia is flowing in 
          the piping. This temperature swing leads to continuous freezing and thawing, and results in wet conditions that 
          increase the piping system susceptibility to CUI damage. Additionally, other equipment and components such as 
          tanks, pressure vessels, pipe supports, and flanges connected by this piping may be affected by the runoff of melting 
          ice or condensed water.

          Ice layers can form on piping operating at temperatures below freezing and can obscure the view of external surface 
          damage due to a continuous wet environment. In many cases, piping used for these cold temperature applications is 
          insulated. Frequent chilling and condensation accelerates corrosion at points where the insulation system is breached, 
          which exposes the surface of the piping to the atmosphere (i.e. ice-to-air interfaces). Water ingress, due to poorly sealed 
          insulation jacketing, can result in ice buildup causing swelling of the insulation and create a larger area of damage to the 
          insulation system. This repeated condition creates more and more exposure and susceptibility to corrosion.  



                    14                                                                                                         API RECOMMENDED PRACTICE 583


                                           Figure              2—Jacketed piping with missing insulation plug (top photo) allowing water ingress 
                             and subsequently corrosion on piping elbow (bottom photo).


Copyright American Petroleum Institute 
Provided by IHS under license with API                                                                                                                             Licensee=Formosa Plastics Group /5924677001, User=lee, min-che
No reproduction or networking permitted without license from IHS                                                                                                   Not for Resale, 05/31/2015 20:17:35 MDT
                15


                                      Figure  3—CUI Failure of 4-in. Gas Compressor Recycle Line

                                          Table 3—Susceptible Locations for CUI/CUF in Piping
                        Equipment Type                                  Potential Locations
                      Piping               Dead-legs, vents, and drains
                                           Pipe hangers and supports
                                           Valves and fittings
                                           Bolted on pipe shoes
                                           Steam-tracing/electric-tracing tubing penetrations
                                           Termination of insulation at flanges and other piping components
                                           Carbon/low alloy steel flanges, bolting, and other components in high alloy piping
                                           Jacketing seams on the top of horizontal piping
                                           Termination of insulation on vertical piping
                                           Areas where smaller branch connections intersect larger diameter lines
Low points in piping with breaches in the insulation
                                           Close proximity to water (e.g. wharf) and/or ground (e.g. increased absorption) 
                                           Wet due to flooding or submerging into water
                                           Damage due to foot traffic


        Some common areas where breaches in insulation may occur and promote condensation are shown in Table 4.

                  Table 4—Susceptible Locations for CUI/CUF in Piping Operating Below the Dew Point
         Equipment Type                                    Susceptible Locations
        Cold piping       Pipe supports
                          Insulation termination areas such as pipe-to-flange locations
                          Flanges with stud bolts where insulation bonnets are installed but not sealed
                          Piping below flood grade where rising water penetrates the insulation jacketing causing ice lens with 
                          swelling that causes jacketing failure
                          High foot traffic areas where insulation is degraded by contact with human traffic
                          Areas on the insulation jacket showing signs of continual surface condensation or mold
                          Holes or cuts in the insulation vapor retarder or jacket
                          Ice-to-air interfaces

        5.4.3 Pipe Supports

        The accumulation of water can occur at locations remote from the point of intrusion, especially in services where the 
        surface temperature does not cause the water to evaporate. For example, this can occur on a horizontal line in the 
        middle of a span between pipe supports where the insulation is missing at the supports. Yet evaporated water may 
        also travel through the insulated system and condense in areas with a lower surface temperature. 

        There are many process units that operate at temperatures as low as –320 °F (–196 °C) in chemical plants, refineries, 
        and LNG facilities. In addition to supporting the piping and permitting limited movement, pipe supports in these 
        applications need to be insulated to increase the efficiency of the piping system by not allowing heat to transfer into 
        the process fluids contained in the piping.

        Whenever possible, pipe supports should be located outside the insulation system.

        5.5  Tankage and Spheres

        Susceptible locations for CUI and CUF damage in various equipment types are listed in Table 5. This includes 
        insulated tanks and spheres in both hot and cold service. Examples of CUI and CUF damage in tanks and spheres 
        are shown in Figure 4 and Figure 5.    

                                 Table 5—Locations for CUI/CUF in Tanks and Spheres
                    Equipment Type                         Susceptible Locations
                   Tanks/spheres     Area above chime
                                     Stairway tread attachments
                                     Insulation support rings
                                     Fireproofed legs on spheres (CUF)
                                     Insulation penetrations such as nozzles, brackets, etc. on shell and roof

        5.6  Heat-traced Systems

        Heat-tracing systems are used to protect pipes from freezing or to maintain process temperatures for piping that 
        transport substances that solidify or lose viscosity at ambient temperatures. Heat-traced systems are divided between 
        electric- and steam-traced systems. From a design perspective, electric-traced systems with chloride-free (i.e. non-PVC) 
       electrical insulation would be the preferred choice to minimize CUI damage in insulated systems. Though this may be 
        the preferred choice to minimize CUI damage, in reality, the majority of systems in use today are steam-traced systems. 



                                            CORROSION UNDER INSULATION AND FIREPROOFING                          17


                                         Figure 4—CUI at an Insulation Support Ring


                                        Figure 5—Failure of Sphere Legs Due to CUF

          When steam tracing fails, it defeats all CUI barriers. These systems often fail at coupling joints under the insulation. 
          When steam tracing fails under insulation, it introduces moisture, strips away protective coatings, and raises the metal 
          surface temperature within the CUI temperature regime. In addition, the same conditions can potentially cause 
          ECSCC on austenitic stainless steel pipe and instrument tubing under the insulation. It is good practice to locate heat 
          trace couplings outside the weather jacketing.
          5.7  Shutdown/Mothballing

          Equipment or piping systems that are shut down for extensive periods or mothballed also have higher susceptibility 
          for CUI and CUF damage. During extended idle periods, these weather barriers (i.e. insulation and fireproofing) can 
          deteriorate and lead to increased corrosion. Consideration should be given to removing insulation and fireproofing on 
          equipment and piping systems that are shut down for extended periods of time or as part of the mothballing 
          procedure, especially in moist and humid climates.



        6  Insulation and Fireproofing Systems
        6.1  Insulation Materials

        6.1.1 General

        Thermal insulation is important to facility operations yet is often overlooked and undervalued. These materials can be 
        used in either low- or high-temperature applications. Low-temperature insulations typically include polyurethane, 
        polyisocyanurate, flexible elastomeric foams, cellular glass, and phenolics. These insulation types normally require a 
        vapor barrier under the outer weatherproofing to minimize the potential for condensation of atmospheric moisture. 
        High-temperature insulations typically include perlite, calcium silicate, mineral wool, and cellular glass and fiberglass. 
        For refinery and petrochemical plant applications, insulation materials can be classified into one of the three 
        categories listed below: 

        —   granular,

        —   fibrous, or

        —   cellular.

        Table 6 lists the various types that are generally encountered in refining and petrochemical plants, along with the 
        applicable temperature ranges specified for each insulation material in the appropriate ASTM specifications. CUI has 
        been reported under all three types of insulation categories.

                                      Table 6—Commonly Used Insulation Materials

                  Insulation                             Low Temperature Range    High Temperature Range
                                   Material (ASTM)
                   Category                                  °F          °C           °F          °C
                 Granular     Calcium silicate (C533)        80          27         1200          650
                              Expanded perlite (C610)        80          27         1200          650
                              Silica aerogel (C1728)        –321        –197        1200          650
                 Fibrous      Mineral wool (C547)             0          –18        1800         1000
                              Fiberglass (C547)               0          –18        1000          540
                 Cellular     Cellular glass C552)          –450        –260         800          427
                              Polyurethane                See Note    See Note     See Note    See Note
                              Polyisocyanurate foam (C591)  –297        –183         300          150

                              Elastomeric foam (C534)       –297        –183         250          120               
                              Polystyrene foam (C578)       –297        –183         165          75
                              Phenolic foam (C1126)         –290        –180         257          125

                 NOTE  Check with manufacturer for high and low temperature limits for rigid or sprayed materials.

        6.1.2 Granular-type Insulations

        6.1.2.1 General

        Granular insulations are composed of small nodules that contain voids or hollow spaces. These materials are 
        sometimes considered open-cell materials since gases can be transferred between the individual spaces. Calcium 
        silicate and molded perlite insulations are considered granular insulations.



                                            CORROSION UNDER INSULATION AND FIREPROOFING                          19

          6.1.2.2 Calcium Silicate

          Calcium silicate insulation is rigid pipe and block insulation composed principally of calcium silicate which usually 
          incorporates a fibrous reinforcement. It is intended for use in high-temperature applications. If immersed in water at 
          ambient temperatures, the material can absorb significant amounts of water (i.e. up to 400 % by weight). Even when 
          not immersed in water, the material can absorb up to 25 % by weight water in high-humidity conditions because of its 
          hygroscopic nature. When exposed to water, the material has a pH of 9 to 10 and may be detrimental to alkyd or 
          inorganic zinc coatings. Additionally, some manufacturers offer products with controlled or low chloride levels for 
          specialty applications. The advantages and disadvantages for calcium silicate insulation are listed below.

          —   Advantages:

              —  low thermal conductivity (when dry),

              —  available in a variety of shapes/sizes,

              —  available with low chloride levels.

          —   Disadvantages:

              —  will readily absorb moisture,

              —  fragile (i.e. brittle) and requires care to avoid breakage during installation,

              —  chlorides can accumulate in service because of absorption and evaporation of water from the local 
                  atmosphere.

          6.1.2.3 Expanded Perlite

          Perlite is a volcanic rock containing from 2 % to 5 % bonded water. It is a chemically inert substance composed 
          basically of silica and aluminum. The perlite is expanded by means of rapid heating at a temperature between 
          1475 °F and 2200 °F (800 °C and 1200 °C). The vaporization of the bonded water and the formation of natural glass 
          results in the expansion of the perlite particles. These particles have a granular shape. 

          Expanded perlite insulation is either rigid pipe or block insulation composed of expanded perlite, inorganic silicate 
          binders, fibrous reinforcement, and silicone water-resistant additions. These silicone additions provide protection from 
          water absorption at temperatures below 600 °F (315 °C). The water resistance of the material is reduced at or above 
          this temperature. Similar to calcium silicate, some manufacturers offer expanded perlite products with controlled or 
          low chloride levels for specialty applications. The advantages and disadvantages for expanded perlite insulation are 
          listed below.

          —   Advantages:

              —  water-resistant up to 400 °F (205 °C),

              —  good resistance to mechanical damage,

              —  available in a variety of shapes/sizes.

          —   Disadvantages:

              —  more fragile than calcium silicate during installation,

              — higher thermal conductivity than calcium silicate.


Copyright American Petroleum Institute                                                                              
Provided by IHS under license with API                       Licensee=Formosa Plastics Group /5924677001, User=lee, min-che
No reproduction or networking permitted without license from IHS Not for Resale, 05/31/2015 20:17:35 MDT
        20                                      API RECOMMENDED PRACTICE 583

        6.1.2.4 Silica Aerogel

        Silica aerogel is a synthetically produced amorphous silica gel that is distinctly different from crystalline silica. It is 
       impregnated into a nonwoven flexible fabric substrate (i.e. batting) for reinforcement. Aerogels are good thermal 
       insulators because they almost nullify convective, conductive, and radiative heat transfer. Silica aerogels have an 
        extremely low thermal conductivity ranging from 0.03 W/m·K to 0.004 W/m·K that correspond to R-values of 14 to 105 
        for 3.5 in. thickness. Product forms can be as a flexible mat/blanket and include integral vapor barriers. The 
        advantages and disadvantages for silica aerogel insulation are listed below.

        —   Advantages:

            —  highest thermal performance of any insulating material known,

            —  significantly reduced thickness for equivalent performance to other insulating systems,

            —  wide range of temperature applications (Note: may require a change in specific product to cover hot or cold 
               insulation).

        —   Disadvantages:

            —  aerogels may be hygroscopic,

            —  need chemical treatment to be hydrophobic,

            —  typically higher cost of materials (Note: installed cost and performance may provide economic justification).

        6.1.3 Cellular-type Insulations

        6.1.3.1 General
                                                                                                                      
        Cellular insulations are classified as either open-cell structures where the cells are interconnecting or closed-cell 
        structures where the cells are sealed from each other. Generally, materials that have greater than 90 % closed-cell 
        content are considered to be closed-cell materials.

        6.1.3.2 Cellular Glass 

        Cellular glass (also referred to as foam glass) is a closed-cell insulation composed predominantly of silica-based 
        glass. It is made by adding powdered carbon to crushed glass and firing the mixture to form a closed-cell structure. It 
        is commonly used on electric-traced or steam-traced piping for freeze protection or process control. 

        The low permeability and absorption characteristics of cellular glass make it an attractive choice for cold service and 
        cryogenic applications. This insulation material does not wick water or liquids, and is used in hot service where the 
        nonabsorbent/nonwicking properties are desirable. The material has a thermal conductivity rating between mineral 
       wool and calcium silicate, and displays good compressive strength. It can be friable and brittle when subjected to 
        mechanical abuse, and can crack when subjected to large temperature differences and thermal shock. 

        Cellular glass has the chemical resistance of glass. The material can suffer vibration-induced damage, and can also 
        be prone to damage when boiling water is trapped between the pipe and the insulation. Cellular glass cells may break 
        down over time and trap water. Stress relief cracking of cellular glass can also occur at service temperatures above 
        450 °F to 500 °F (230 °C to 270 °C). The manufacturer should be consulted for the best method for insulating 
       systems operating above 450 °F (230 °C). 

        The advantages and disadvantages for cellular glass insulation are as follows.




          —   Advantages:

              —  does not absorb water,

              —  high resistance to mechanical damage when jacketed,

              —  thermal conductivity does not deteriorate with aging.

          —   Disadvantages:

              —  susceptible to thermal shock if temperature gradient >300 °F (>150 °C);

              —  easily abrades in vibrating service and fragile before application;

              —  higher price when compared to other insulation types.

          6.1.3.3 Organic Foams

          6.1.3.3.1 General

          This category of insulation materials includes polyurethane, polyisocyanurate, flexible elastomeric, polystyrene, and 
          phenolic insulations. Except for flexible elastomeric insulation, they are classified as either rigid/closed-cell foams or 
          flexible/closed-cell foams. Flexible elastomeric insulation is classified as flexible/closed-cell foam. These materials 
          contain chlorides, fluorides, silicates, and sodium ions that can be leached from the insulation at temperatures above 
          212 °F (100 °C). The leachate produced can have a wide range of pH (i.e. 1.7 to 10). Accelerated corrosion can take 
          place when the pH of the leachate is below 6. 

          6.1.3.3.2 Polyurethane Foam

          Polyurethane foam is an organic, closed-cellular foam that can be installed by spraying or casting in the shop or field. 
          Precast pieces are also available. Closed-cell foams are structures where all of the tiny foam cells are packed close 
          together with no interconnected pores. The foam cells are filled with a low-conductivity gas, usually 
          hydrochlorofluorocarbon, which helps the foam to rise and expand. It is an insulation product that is typically produced 
          on site, and applied by certified applicators. Two liquid components, an organic isocyanate compound (i.e. 
          diisocyanate) and an alcohol (i.e. polyol), are mixed at high or low pressure using a spray gun with the reacting mix 
          being sprayed onto the substrate to provide a seamless seal. 

          Polyurethane foam is frequently used for preinsulated pipe joints. It has low permeability and absorption  
          characteristics but can absorb water after prolonged service. The advantages and disadvantages for polyurethane 
          foam insulation are as follows.

          —   Advantages:

              —  low permeability and absorption characteristics (closed cell);

              —  multiple product forms and easy to apply in the field;

              — provides a seamless seal.

          —   Disadvantages:

              —  can be ignited and release toxic gases if exposed to an open flame;

              —  sensitivity to ultraviolet (UV) radiation (sunlight);



        22                                      API RECOMMENDED PRACTICE 583

            —  can be vulnerable to some acids, caustics, solvents, hydrocarbons, and other chemicals;

            —  susceptible to long freeze-thaw cycles; cells can break open and become filled with water.

        6.1.3.3.3 Polystyrene Foam

        There are two categories of polystyrene foam insulation:

          1) expanded polystyrene (EPS) foam and

          2) extruded polystyrene (XPS) foam.

       EPS foam is a closed-cell insulation that is manufactured by expanding a polystyrene polymer. It is usually white and 
        made of pre-expanded polystyrene beads. It is an aromatic, thermoplastic polymer made from the monomer styrene 
        that is in solid (glassy) state at room temperature. When heated above 212 °F (100 °C), it flows sufficiently to permit 
        molding or extrusion, becoming a solid when cooled. 

        XPS is a rigid, closed-cell insulation manufactured from solid polystyrene crystals. The crystals are fed into an extruder 
        along with special additives and a blowing agent and melted into a viscous plastic fluid. After being forced through the 
        extrusion die, the hot, thick liquid expands to become foam that is shaped, cooled, and trimmed to dimension. This 
        continuous extrusion process produces a uniform closed-cell structure with a smooth continuous skin. 

        The advantages and disadvantages for polystyrene foam insulation are as follows.

        —   Advantages:

            — low thermal conductivity;

            —  excellent resistance to water and water absorption from freeze-thaw cycling;

            —  very stable and does not biodegrade;

            — resistant to photolysis.

        —   Disadvantages:

            —  like other organic compounds, polystyrene is flammable;

            —  when burned without enough oxygen or at lower temperatures, polystyrene can produce a number of 
               chemicals including polycyclic aromatic hydrocarbons, carbon black, and carbon monoxide, as well as 
               styrene monomers, which can irritate eyes, nose, and respiratory system;

           —  primarily a cold system insulation material.                                                           

        6.1.3.3.4 Polyisocyanurate Foam

        Polyisocyanurate is an organic, closed-cellular, rigid foam. It has low permeability and absorption characteristics and 
        is typically used in cold service applications. The material is flexible and has reasonable strength to provide 
        resistance to light physical abuse. It has a low thermal conductivity. Disadvantages include combustibility and 
        sensitivity to UV radiation (sunlight). Combustion may release toxic gases. Chemical resistance is generally good but 
        can be vulnerable to some acids, caustics, solvents, hydrocarbons, etc.

        The advantages and disadvantages of polyisocyanurate foam insulation are as follows.



                                            CORROSION UNDER INSULATION AND FIREPROOFING                          23

          —   Advantages:

              —  low permeability and absorption characteristics;

              —  multiple product forms and easy to apply in the field.

          —   Disadvantages:

              — like other organic compounds, polyisocyanurate is flammable;

              —  primarily a cold system insulation material;

              —  when burned without enough oxygen or at lower temperatures, a number of chemicals are produced that 
                  can irritate eyes, nose, and respiratory system;

              —  repeated freeze-thaw cycles can cause cells to break open and become filled with water.

          6.1.4  Fibrous-type Insulations

          6.1.4.1 General

          This category of insulation materials includes mineral wool and fiberglass insulation. These materials are processed 
          from molten state into fibrous form and combined with organic binders and pressed into rolls or sheets. The fiber 
          length, fiber orientation, and type of binder used impact the ability of these materials to repel water. Upon breakdown 
          of the binder, the wicking ability of these materials increases significantly and transmits moisture or corrosive 
          solutions to the underlying surface. Mineral wools are unattractive to rodents but can provide a structure for bacterial 
          growth if allowed to become wet.

          6.1.4.2 Mineral Fiber

          Mineral fiber insulations are composed principally of fibers manufactured from rock, slag, or glass, with or without 
          binders. Molten glass, stone, or slag is spun into a fiberlike structure. Inorganic rock or slag is the main component 
          (typically 98 %) of stone wool. The remaining 2 % organic content is generally a thermosetting resin binder (an 
          adhesive) and a little oil. Though the individual fibers conduct heat very well, when pressed into rolls and sheets their 
          ability to partition air makes them excellent heat insulators and sound absorbers. Mineral fiber has a lower thermal 
          conductivity than calcium silicate and perlite. However, even with metal jacketing, mineral fiber is subject to 
          mechanical damage because of its low compressive strength and lack of resiliency. This can lead to reduced
          insulation thickness and possibly open jacket seams where the jacket has been crimped and exposing insulation to 
          moisture. If used at an elevated temperature, the organic binder that helps to hold the fibrous insulation together is 
          burned away causing a further reduction in strength. 

          Fibrous insulations are readily permeable to vapors and liquids. For this reason, fibrous insulation is not used alone 
          for low temperature applications where condensation can occur. Most fibers can readily wick hydrocarbons and water. 
          Sometimes hydrophobic treatments or coatings are applied to the insulation by manufacturer to reduce water 
          absorption and wicking. These coatings do not eliminate water saturation when immersed, and the coating 
          effectiveness may degrade in service after exposure to higher temperatures.

          The advantages and disadvantages for mineral wool insulation are as follows.

          —   Advantages:

              —  has a lower thermal conductivity than calcium silicate and perlite;

              —  low leachable chloride content (<5 ppm).



        24                                      API RECOMMENDED PRACTICE 583

        —   Disadvantages:

            —  fibrous insulations are readily permeable to vapors and liquids;

            —  most fibers can readily wick hydrocarbons and water;

            —  mineral fiber is subject to mechanical damage because of its low compressive strength and lack of 
               resiliency;

            —  chlorides can accumulate in service because of absorption and evaporation of water from the local 
               atmosphere.

        6.1.4.3 Fiberglass

        Fiberglass is composed of pure glass containing various types of binders and is widely used as industrial insulation. 
        Fiberglass is mechanically weak like mineral fiber and shares the same disadvantages with respect to wicking and 
        permeability. The advantages and disadvantages for fiberglass insulation are as follows.

        —   Advantages:

            — noncombustible.

        —   Disadvantages:

            —  compressing the material reduces its effectiveness;

            — absorbs water;

            —  can cause skin allergies.

        6.2  Insulation Jacketing

        6.2.1 General

        Regardless of the type of thermal insulation, keeping water out starts with the protective jacketing. In addition, 
        insulation systems should also protect the insulation from mechanical abuse, chemical attack, and fire. The functions 
       performed by insulation jacketing include acting as a:

        —   barrier to protect the insulation and piping from weather (i.e. rain, snow, sleet, dew, wind, solar radiation, and 
            atmospheric contamination);

        —   vapor retarder to retard the passage of water vapor into the insulation;

        —   protective covering to prevent mechanical abuse (i.e. damage) of the insulation system by personnel, machinery, 
           etc.;

        —   condensate barrier to prevent moisture condensation on the inner surface of the metal jacket (sometimes called 
           moisture retarders).

        In many cases, jacketing may perform more than one of the functions listed above. For example, a metallic jacketing 
        may serve as protection from both weather and mechanical abuse.




          6.2.2  Jacketing Materials

          6.2.2.1 General

          Jacketing materials fall into two general categories, namely 

             1) metallic jacketing and 

             2) nonmetallic jacketing. 

          Metal jacketing is the most common jacketing material for insulation. 

          Metallic jacketing materials include aluminum, steel, and stainless steel. Nonmetallic jacketing materials such as 
          fiber-reinforced plastics and thermoplastics have limited use for jacketing applications because of their low melting 
          temperatures and their lack of resistance to mechanical abuse. 

          6.2.2.2 Metallic Jacketing

          Metal jacketing is supplied as thin sheets and can be smooth, corrugated, or embossed. The inner surface of metallic 
          jacketing may be coated or covered with a moisture-resistant film to retard corrosion of the jacketing. The types of 
          metallic jacketing materials include aluminum, aluminized steel, aluminum-zinc coated steel, galvanized steel, and 
          Type 304 stainless steel. The primary strengths of metallic jacketing are the long service life and the familiarity with its 
          use in refinery and chemical plant applications. The primary weaknesses of metallic jacketing are the difficulty to 
          effectively seal jacketing against moisture ingress and the vulnerability of joints to damage in service (i.e. from foot 
          traffic). When using metal jacketing, it is important to pay attention to draining of the insulation system as a whole and 

to provide a means of escape for moisture that has entered through the jacketing.

          Metal accessories such as banding, fasteners, washers, elbows, etc. for aluminum stainless steel jacketing are 
          typically Type 304 stainless steel, or Type 316 stainless steel for marine applications.

          6.2.2.3 Nonmetallic Jacketing

          Thermoplastic jackets are made from a variety of thermoplastic materials that include polyvinyl chloride (PVC) and 
          polyvinylidene chloride (PVDC), among others. Most often these materials are used for low-temperature applications. 
          They have a limited application in hydrocarbon plants usage since they have poor resistance to fire. They are used as 
          smooth sheet materials and are often selected in applications where cleanliness is important because they typically 
          have better release properties than metal and are thus more easily cleaned. The plastics also have good resistance 
          to a wide variety of chemicals and are not damaged by water. Nonmetallic jacketing falls into the following two main 
          classes.

          a) Preformed Jacketing—Preformed nonmetallic jacketing is supplied and applied in sheet form. The sheets are 
             generally made from chlorosulphonated polyethylene synthetic rubber (CSPE). The material may or may not be 
             reinforced with woven glass fiber reinforcement. Provided the appropriate adhesives are used, the material forms 
             water tight joint seals. It is much less prone to damage from foot traffic than metallic jacketing.

          b) Formed-in-place Jacketing—This type of jacketing is glass fiber reinforced epoxy or polyester applied to the outside 
             of the insulation in an uncured state, and is cured in place to form a rigid jacket. Epoxy jacketing is limited to long 
             straight pipe runs, liquefied natural gas loading lines for example, where factory based application is viable. 

          Polyester jacketing can be easily formed in the uncured state. The material cures rapidly when exposed to ambient 
          UV light. If necessary, UV lamps can be used to accelerate curing. UV curing polyester jacketing is easily sealed 
          because of good adhesion both to itself and to metallic jacketing overlaps. Once cured, it is resistant to mechanical 
          damage. Expansion/contraction joints may need to be installed to accommodate thermal expansion or contraction of 
          the piping during service to prevent cracking of the material. 



        26                                      API RECOMMENDED PRACTICE 583

        Nonmetallic jacketing materials need to be periodically inspected to ensure that the effects of aging are not 
        compromising their fitness for purpose.

        6.2.2.4 Jacketing Thickness

        The National Insulation Association (NIA) has presented guidelines for jacketing thickness on vessels and storage 
        tanks. These guidelines for vessels are shown in Table 7 and Table 8. 

                                Table 7—NIA Guidelines for Sidewalls on Vertical Vessels
                                                                 Vessel Diameter
             Jacketing Material                          5 ft to ≤10 ft     10 ft to ≤20 ft      20 ft to 40 ft
                                     ≤5 ft (1.52 m)
                                                      (1.52 m to ≤3.05 m) (3.05 m to ≤6.10 m) (6.10 m to 12.19 m)
         Aluminum—smooth rolled    0.016 in. (0.41 mm) 0.016 in. (0.41 mm)       —                   —
         PVC—smooth rolled a       0.030 in. (0.76 mm)       —                   —                   —
         Aluminum—corrugated b            —           0.016 in. (0.41 mm) 0.024 in. (0.61 mm) 0.024 in. (0.61 mm)
         PVC—corrugated c                 —           0.050 in. (1.27 mm) 0.050 in. (1.27 mm)        —
         Aluminum—galvanized d            —                  —                   —            0.024 in. (0.61 mm)

         a Secured with minimum 1/2 in. × 0.015 in. (12.7 mm × 0.38 mm) stainless steel banding.

         b Paneling with 1 1/4 in. (31.75 mm) deep corrugations.

         c Secured with minimum 1/2 in. × 0.020 in. (19.05 mm × 0.51 mm) stainless steel banding.

         d Secured with minimum 1 1/4 in. × 0.020 in. (31.75 mm × 0.51 mm) stainless steel banding.

                                 Table 8—NIA Guidelines for Heads on Vertical Vessels
                                                                   Vessel Diameter
                      Jacketing Material                            10 ft to ≤30 ft      30 ft to 40 ft
                                               ≤10 ft (≤3.05 m)
                                                                  (3.05 m to ≤9.14 m) (9.14 m to 12.19 m)
                Aluminum—smooth rolled       0.024 in. (0.61 mm)  0.024 in. (0.61 mm) 0.032 in. (0.81 mm)
                Aluminum—smooth galvanized   0.016 in. (0.41 mm)  0.016 in. (0.41 mm) 0.024 in. (0.61 mm)
                Stainless steel—smooth       0.010 in. (0.25 mm)  0.016 in. (0.41 mm) 0.016 in. (0.41 mm)
                PVC—smooth                   0.040 in. (1.02 mm)  0.050 in. (1.27 mm)        —

        Metal jacketing is normally secured with stainless steel bands or screws. PVC jacketing is secured by solvent welding
