Repository: tingweihg/nanoGPT

File: data/API583.txt (part 3 of 6)
API publications necessarily address problems of a general nature. With respect to particular circumstances, local, 
        the seams and screws where necessary. 

        For storage tanks, wind conditions are one of the most critical items to consider when evaluating a jacketing 
        system for large tanks. The tank size usually dictates the type of jacketing to be used over the insulation. Larger 
        tanks require heavier jacketing to overcome high winds on large tank areas. Though developed for buildings and 
       other structures, ASCE 7 provides design information on wind loading that is applicable to vertical wall and roof 
       jacketing on storage tanks.

        6.3  Caulking


        Caulking is used to seal insulation seams. Caulking is used to create a seal at junctions, terminations, and penetrations 
        in the insulation to prevent the ingress of water. Over time, insulation caulking dries out, cracks, and loses its seal, so it is 
        imperative to inspect for caulking deterioration and renew/replace damaged caulking to prevent moisture ingress.

        Once the metal jacketing is applied, the seams are often caulked with a silicone or other type of sealant to prevent the 
        ingress of water through the lap. In addition, there are extremely low permeability rated products such as 



                                            CORROSION UNDER INSULATION AND FIREPROOFING                          27

          polyvinylidene chloride resins that lock out oxygen and moisture. It is frequently used on urethane, extruded 
          polystyrene foam, and foam glass because of their excellent vapor barrier properties.

          6.4  Fireproofing Materials

          6.4.1  General

          There are a variety of fireproofing materials, each with their own unique physical and chemical properties. Factors to 
          consider when selecting a material for a fireproofing application include:

          a) weight limitations for supports (particularly for heavyweight concrete applications),

          b) fire resistance rating (in hours),

          c) adhesion strength and durability,

          d) ease of application and repair,

          e) corrosiveness of the atmosphere,

          f) corrosiveness of the fireproofing to the substrate,

          g) nonfire operating temperature limitations,

          h) anticipated life of the fireproofing material,

          i) maintenance requirements,

          j) potential for damage during maintenance operations,

          k) cost.

          A discussion of the various generic types of fireproofing is presented below. 

          6.4.2  Dense Concrete

          Concretes made with Portland cement that have densities between 140 lb/ft3 and 150 lb/ft3 (2200 kg/m3 and 
          2400 kg/m3) are considered dense concretes. They can be formed in place or pneumatically sprayed to the 
          required thickness using steel reinforcement. They are durable and can withstand thermal shock from impingement 
          from fire hose streams. 

          —   Advantages:

              —  withstands thermal shocks and fire hose streams;

              —  withstands flame impingement up to 2000 °F (1100 °C);

              —  performance extensively proven (±4 h protection).

          —   Disadvantages:

              — high weight;

              — high thermal conductivity;

              —  installation costly and time consuming.


        6.4.3 Lightweight Concrete

        Instead of using gravel as aggregate, lightweight concretes use very light aggregate such as vermiculite or perlite with 
        cements that are resistant to high temperatures. Lightweight concretes densities between 25 lb/ft3 and 80 lb/ft3
        (400 kg/m3 and 1300 kg/m3). Though usually applied by pneumatic spraying, they can also be troweled or poured in 
        place. Pneumatically sprayed material is denser than troweled or poured concrete.

        —   Advantages:

            —  lightweight material with better fire protection properties than dense concrete;

            —  can withstand flame impingement up to 2000 °F (1100 °C);

            —  can withstand thermal shocks and hose streams.

        —   Disadvantages:

            — porous material;

            —  moisture absorption leads to cracking and spalling in freezing climates;

            —  more susceptible to mechanical damage than dense concrete.

        6.4.4 Other Spray-applied Fire-resistant Materials

        6.4.4.1 General

        This category of fireproofing materials includes subliming and intumescent mastics, ablative coatings, intumescent 
        epoxy coatings, and inorganic coatings that are spray applied.

        —   Advantages:

            —  lightweight material with better fire protection properties than dense concrete;

            —  can withstand flame impingement up to 2000 °F (1100 °C);

            —  can withstand thermal shocks and hose streams.

        —   Disadvantages:

            — porous material;

            —  moisture absorption leads to cracking and spalling in freezing climates;

            —  more susceptible to mechanical damage than dense concrete.

        6.4.4.2 Sprayed Organic Coatings Subliming Mastics/Intumescent Mastics/Ablative Coatings

        Sprayed organic coatings are thin when compared to sprayed inorganic coatings. These materials are classified as 
       either intumescent mastics, ablative coatings, or subliming compounds.

        Intumescent mastics are normally composed of epoxy-based materials that expand when exposed to fire to form an 
        insulating char with a low thermal conductivity. This insulating char acts as a thermal barrier between the fire and the 
        substrate. During this reaction, toxic fumes and smoke are released at temperatures above 570 °F (300 °C). As a 


          result, intumescent mastics are not suitable for enclosed areas like accommodation modules or temporary safe 
          refuge areas on offshore structures.

          Ablative coatings are organic coatings that gradually erode under fire exposure because of the absorbed heat energy 
          from a fire that changes the virgin solid coating into a gas composite. This action prevents heat absorption into the 
          underlying substrate.

          Ablative coatings are organic coatings that need large amounts of energy to decompose or break down. They are 
          designed to reduce the rate of burn and usually contain fire retardant chemicals such as aluminum trihydrate or 
          antimony oxide. When exposed to fire, these coatings start to ablate by chemical and physical reactions (i.e. 
          evaporation, chemical cracking, or melting) and in the process consume large amounts of heat energy while keeping 
          the underlying substrate relatively cool for a certain length of time. The gases and vapors generated during the 
          ablative process push oxygen away from the surface, dilute flammable gases preventing them from burning, and 
          interrupt the “chain reaction” of the fire chemically. After decomposition of all organic components, a solid structure of 
          inorganic components remains offering further protection by insulation. 

          Subliming compounds have an active ingredient that absorbs heat as it changes from the solid to a gas phase (i.e. 
          sublimation). Similar to ablative coatings, subliming compounds are added to provide an additional layer for 
          insulation. The effectiveness of subliming compounds is a function of various elements including the coating material 
          thickness, compounds’ sublimation temperature and enthalpy at sublimation, heat capacity of the substrate, and fire 
          exposure. The fire depletes the subliming compounds. Therefore, once exposed, the protection provided by the 
          compound is reduced or eliminated. 

          —   Advantages:

              — quick application;

              — lightweight;

              —  suitable for use on existing supports that may not handle additional weight.

          —   Disadvantages:

              —  can be stripped away by firefighting activities and flash fires;

              —  susceptible to abrasion and mechanical damage.

          6.4.4.3 Sprayed Intumescent Epoxy Coatings

          A wide range of intumescent epoxy coatings are available. These can be described as a mix of thermally 
          reactive chemicals in a specific epoxy matrix formulated for fireproofing applications. Under fire conditions they 
          react to emit gases, which cool the surface while a low-density carbonaceous char is formed. This char then 
          serves as a thermal barrier.

          —   Advantages:

              —  excellent bonding and corrosion protection;

              —  lightweight and durable under nonfire conditions;

              —  good durability in severe jet fire tests.

          —   Disadvantages:

              —  possible char coating damage during fire if subjected to impingement from fire hose streams;

            —  requires expertise in application and may require multiple coats or special equipment to apply dual 
               components simultaneously;

            —  some concerns regarding potential toxicity of gases generated during fire conditions;

           —  sprayed coatings on loose components, such as valve/actuator covers, require care when handling in 
               freezing conditions.

        6.4.4.4 Sprayed Inorganic Coatings

        This class of materials is referred to as lightweight cementitious fireproofing materials and is usually based on cement 
        with a lightweight insulating aggregate of exfoliated vermiculite. They provide exceptional dimensional stability under 
       hydrocarbon fire exposure conditions. The exfoliated vermiculite has the capacity to relieve stresses created by both 
        hot and cold thermal shock when subjected to simultaneous exposure to fire and water impingement. These 
        vermiculite cements can perform equally well in multiple fires where no repair or replacements have been carried out.

        Vermiculite cements are noncorrosive to the structural or vessel surfaces. They are noncombustible and do not 
        produce toxic fumes during their exposure to fire. Since they are organic, they do not degrade with time. There are 
        examples of applications that have been in service for more than 40 years with little evidence of damage or corrosion 
        to the underlying substrate. 

        —   Advantages:

            — lightweight;

            —  vermiculite allows for denting instead of cracking or shattering;

            —  noncombustible and nontoxic when exposed to fire.

        —   Disadvantages:

            — properties vary greatly with composition;

            —  not suitable for high-vibration areas

            —  great care should be taken to ensure proper application thickness.

        6.4.5 Preformed Inorganic Panels or Masonry

        6.4.5.1 General

        These types of materials for fireproofing are focused on reducing installation costs and time. They also facilitate 
       reductions in weight and overall volume contribution to a structure thereby enhancing the operating efficiency of the 
       equipment. 

        6.4.5.2 Preformed Inorganic Panels

        Preformed, or prefabricated, fireproofing panels are based off many of the attributes commonly associated with 
        intumescent epoxy coatings: ease of application, reduced application times, reduced weight and volume contribution, 
        etc. Yet this form of passive fireproofing stands out on its own if only for the fact that it offers several unique 
        advantages as follows.


          —   Advantages:

              —  reduced tie-in connections/field joints;

              —  reduced steel erection costs and damage;

              —  lower maintenance costs;

              —  installation work unaffected by environmental conditions;

              —  easy access for inspection;

              — clean application;

              —  no curing time;

              — low thermal conductivity.

          —   Disadvantages:

              —  labor intensive installation when instrumentation/appurtenances attached to columns;

              —  susceptible to impact damage.

          6.4.5.3 Masonry Blocks and Bricks

          This category of insulation materials includes refractory clays and other ceramic materials. These materials are not 
          common for new construction but are present in existing facilities. Advantages and disadvantages for masonry 
          blocks/bricks are shown below.

          —   Advantages:

              — easy installation,

              — lightweight,


              —  availability in a wide array of sizes.                                                             

          —   Disadvantages:

              — high installation costs,

              — high maintenance,

              —  admits moisture and cracks through joints in the masonry.

          6.4.6  Endothermic Wrap Fireproofing

          This flexible, tough, inorganic sheet material with a bonded aluminum foil outer layer is formed from a maximum of 
          inorganic, highly endothermic filler and a minimum of organic binder and fiber. An endothermic wrap when exposed to 
          high temperatures keeps heat out by releasing chemically bound water to cool the outer surface used to protect 
          structural steel, and electrical cable trays/circuits in conduits. 

        It can be wrapped around a wide variety of potentially exposed vulnerable equipment. These wraps provide electric 
        cable trays with rated performance under ANSI/UL 1709 (or functionally equivalent) conditions. ANSI/UL 1709 covers 
        small- and full-scale test methods to measure the resistance of protective materials to rapid-temperature-rise fires. In 
        most applications, the wrap is held in place by stainless steel bands with foil tape and/or fireproofing caulk on seams, 
        gaps, and termination points. For structural steel in new construction, surface preparation of the substrate should 
        include fresh prime coating to provide corrosion protection.

        —   Advantages:

            —  systems are easily reentered/repaired, allowing retrofitting over steel without dissembling wiring and other 
               attached items;

           —  can be applied directly over existing cement or block where additional protection required;

           —  flexible endothermic wrap systems are explosion rated.

        —   Disadvantages:

            —  should be weatherproofed or stainless steel-jacketed when used outdoors;
weatherproofing should be done with manufacturers specified protection tape to preserve recommended 
               protection.

        6.5  Coatings Under Insulation and Fireproofing Systems

        6.5.1 General

        When moisture penetrates insulation and fireproofing systems, the surface of the underlying component will be 
        subjected to corrosion. In many situations, users apply coatings to the surface of the component before applying 
       insulation or fireproofing. Selecting the right coating is extremely important since the coating is the last line of defense 
        for keeping the electrolyte from the metal surface and preventing corrosion. 

        6.5.2 Factors to Consider When Selecting a Coating System

        There are a variety of issues that should be considered prior to selecting a coating for equipment that will be 
        insulated. These include the following.

        —   Under dry conditions, what is the maximum exposure temperature for the coating? 

        —   What is the maximum temperature resistance of the coating under immersion conditions?

        —   What is the minimum level of surface preparation required? 

        —   Is the coating product a single-component or multicomponent product? 

        —   What is the single coat dry film thickness? 

        —   Can the coating be recoated?

        —   What is the maximum surface temperature? 

        6.5.3 Coating Systems

        Examples of coating systems used under thermal insulation and fireproofing are presented in NACE SP0198. The 
       document discusses the suitable temperature ranges and surface preparation/surface profile requirements for each 


          coating system as well as the suggested prime coat and topcoat for each system. Coatings systems that are often 
          used in these applications include: 

          —   high-build epoxy systems,

          —   epoxy phenolic systems,

          —   epoxy novolac systems,

          —   air-dried or modified silicone systems,

          —   inorganic copolymer systems or inert multipolymetric coating systems,

          —   fusion-bonded epoxies,

          —   thermal spray aluminum (TSA) (with or without a thinned epoxy sealer or silicone coating),

          —   petrolatum or petroleum wax tape systems.

          6.5.4  Surface Preparation

          The key element to the long-term performance of a coating system is how well the surface is prepared to receive the 
          coating. Standards for surface preparation have been developed by various organizations including the Steel 
          Structures Painting Council (SSPC), the National Association of Corrosion Engineers (NACE), the Canadian General 
          Standards Board (CGSB), the Swedish Standards Institute (SIS), and the British Standards Institute (BS). A 
          comparison of these standards is shown in Table 9. 

                                   Table 9—Comparison of Surface Preparation Standards
                       System              SSPC     NACE           CGSB            SIS               BS
            Solvent clean                  SP-1       —              —              —                —
            Power tool clean               SP-3       —          31 GP 402         St, 3             —
            White-metal blast              SP-5       #1      31 GP 404 Type 1     Sa. 3      BS4232 first quality
            Commercial bast                SP-6       #3      31 GP 404 Type 2     Sa. 2      BS4232 third quality
            Brush-off blast                SP-7       #4      31 GP 404 Type 3     Sa. 1     Light blast to brush-off

            Near-white blast               SP-10      #2             —            Sa. 2 1/2  BS4232 second quality
            Power tool cleaning to bare metal SP-11   —              —              —                —

          For newly installed piping, CUI concerns are frequently addressed by the use of high-quality protective coatings or 
          TSA. However, this solution can be expensive for use in remediation. This high cost of remediation has contributed to 
          the current industry challenges associated with CUI. Therefore, one should consider initial long-term prevention 
          options. This cost and value of an initial prevention option may be assessed using a life cycle analysis based on the 
          remediation method selected. This analysis should consider the remediation costs, the future inspection costs, and 
          the costs associated with loss of containment as the result of failure of the equipment pressure boundary, etc. The 
          surface preparation for the application of most epoxy or metal filled paints can be extensive; some require grit blast to 
          white metal. In some cases the best alternative for remediation is to replace the entire section with new pipe. 

          For fireproofing, it is important to verify that the external coating is compatible with the fireproofing system. 

          Since coatings have a finite life, they may need to be renewed periodically to protect equipment and piping from CUI. 
          Inorganic zinc coatings without a topcoating are prone to rapid failure in the presence of moisture. For example, 
          calcium silicate insulated piping, when exposed to water, can generate an environment with a pH of 9 to 10 on the 
          wetted pipe surface. This environment may be detrimental to alkyd and inorganic zinc coatings and can lead to pitting 




        34                                      API RECOMMENDED PRACTICE 583

        at the joints between the blocks of insulation. Inorganic zinc coatings used without a topcoat on structural steel being 
        fireproofed are generally not effective since zinc is amphoteric. This is because the alkaline conditions beneath 
        concrete and cementitious fireproofing can promote corrosion of the inorganic zinc coating. For carbon and low alloy 
       steels, TSA coating offers superior protection if well applied (see 11.5.4). For stainless steel, aluminium foil wrapping 
        is very effective in protecting the surface from ECSCC. NACE SP0198 provides guidance on the use of protective 
       coatings to mitigate corrosion under thermal insulation and fireproofing materials. 

        7  Inspection for CUI and CUF Damage
        7.1  General

        The purpose of the insulation on equipment and piping should be well understood before performing CUI inspections. 
        This can help establish priorities, determine what hazards may exist, determine if insulation can be removed while 
        equipment/lines are in operation, and determine if insulation can be permanently removed. In fact, one of the big 
        benefits from this insulation evaluation process is that it can actually discover many areas do not really require 
       insulation so permanent removal results in 100 % elimination of CUI risk. A management of change (MOC) process 
       should be used when considering modification or removal of any insulation or fireproofing.

        As part of an insulation removal evaluation, the following list of questions may be helpful to review prior to executing 
        CUI inspections.

        —   Is equipment/piping in cyclic service? If yes, what are the maximum temperatures expected and duration of 
           maximum temperature?

        —   Is equipment/piping in intermittent service? If yes, what is the frequency of operation?

        —   Is equipment/piping subject to steaming and/or hot gas treatment? If yes, what is the frequency, maximum 
            temperature, and the duration?

        —   Can the insulation be removed for CUI inspection and remediation while the equipment/piping is in service 
            without adversely affecting process control, product quality, and safety? 

        —   Is equipment/piping currently out-of-service?

        —   Is insulation installed for the sole purpose of personnel protection (>140 °F)? If yes, can metal cages or ceramic 
           coatings be used instead of insulation? 

        —   Does the equipment/piping contain fluids that may freeze resulting in an interruption of service(s)? 

        —   Does the equipment/piping need insulation for process control/unit production? If yes, would wind and rain 
            guards suffice? 

        —   Does the equipment/piping require heat tracing? If yes, is the heat tracing used continuously or only if certain 
            conditions exist?

        —   Does the equipment/piping require insulation to reduce condensation? 

        —   Does the equipment/piping require insulation for acoustics? 

        —   Does the equipment/piping require insulation for fire protection or controlling pressure relieving events?

        —   Do the heat conservation economics dictate this equipment/piping require insulation [usually considered at 
            >200 °F (>95 °C)]?



                                            CORROSION UNDER INSULATION AND FIREPROOFING                          35

          When assessing the possibility of permanently removing thermal insulation, it may be useful to review the flow chart 
          on the need for insulation presented in IMMM EFC 55.

          7.2  Inspection of Piping Operating Below 32 °F (0 °C)

          A common source of moisture on piping operating below 32 °F (0 °C) is water vapor penetrating the insulation system 
          where jacketing is damaged or jacket seams and vapor barrier mastics are compromised. Ice may form during 
          operation where water vapor penetrates. Insulated piping and equipment with a layer of ice do not corrode 
          significantly because of the low temperature and limited oxygen concentration. However, the ice-to-air interface 
          provides an ideal location for corrosion to occur as the result of freezing and thawing cycles that can occur as the 
          result of operating condition or periodic shutdowns. The ice-to-air interface (i.e. transition points) should be a focal 
          point of CUI inspections.

          In these services, the removal of insulation on operating equipment is undesirable because wet and icy conditions 
          make it difficult to inspect. It also exposes the insulation to atmospheric water vapor, trapping more moisture within 
          the insulation prior to reinsulation of the area. Even though insulation removal is possible with a well-thought-out and 
          well-executed plan to minimize the impact of ice formation, the primary inspection method to consider for these 
          transition points is profile radiography. Profile radiography can be conducted using film, a photostimulable phosphor 
          (PSP) plate, or a digital radiographic system without removing the piping from service. In addition, pulsed eddy 
          current examination method (PEC) can be utilized to assess relative damage in locations where the insulation is not 
          distorted because of ice formation. Any of the inspection methods discussed in 7.3 can be utilized when the piping 
          has been removed from service. 

          7.3  Inspection Tools and Methods

          7.3.1  General

          There are both direct and indirect inspection methods for detecting surface corrosion damage (i.e. CUI or CUF) on 
          equipment or structural supports. Direct inspection methods are inspection methods conducted without the presence 
          of a protective barrier (i.e. insulation or fireproofing system). Indirect inspection methods are inspection methods 
          conducted with the protective barrier (i.e. the insulation or fireproofing system) still in place. A discussion of all 
          inspection methods is presented below along with the advantages and disadvantages of each method.

          7.3.2  Direct Inspection Methods

          7.3.2.1 Visual Examination Method (VT) with Complete Removal of Insulation/Fireproofing

          The most reliable method to detect CUI and CUF on carbon and low alloy steel systems is to physically remove the 
          insulation or fireproofing and visually inspect the surface for damage. This approach is costly since insulation or 
          fireproofing on equipment or structural supports (i.e. I-beams, vessel skirts, etc.) has to be stripped and reinstalled. 
          Scaffolding costs to access insulated areas being inspected can be significant especially for large vessels or piping 
          systems on columns or towers. Scaffolding costs can be reduced in some situations utilizing rope access-qualified 
          inspectors. Inspection personnel need to be careful to avoid contact with surfaces at or above 140 °F (60 °C). 

          —   Advantages:

              —  only method that can detect 100 % of all surface corrosion damage.

          —   Disadvantages:

              —  expensive because costs have to be incurred for removing and reinstalling insulation/fireproofing on 
                  equipment or structural components (Note: additional costs are incurred if scaffolding is required to access 
                  insulated surfaces);

              —  special precautions are necessary on asbestos insulated systems;



        36                                      API RECOMMENDED PRACTICE 583

            —  process problems may occur if the insulation is removed while the piping is in service;

            —  personnel may be exposed to hot surfaces.

        7.3.2.2 Liquid Penetrant Examination Method (PT)

        Typically, ECSCC on insulated stainless steel equipment is not normally detected until leakage occurs. When this 
        occurs, inspection of the area using PT is an effective way of determining the extent of damage (i.e. cracking) on 
        austenitic and duplex stainless steel. Damage is often associated with the weld heat affected zone. 

        Liquid penetrant examination is generally limited to surface temperatures below 120 °F (49 °C). After cleaning of the 
       surface being inspected, the penetrant is applied and allowed to reside on the surface for a period of time for capillary 
       action to draw the liquid into the crack. Excess penetrant is then removed from the surface and dried, and an 
        absorbent, light-colored powdered material (referred to as a developer) is applied over the inspection area. The 
        developer acts as a blotter, drawing any penetrant liquid present within cracks to the surface. As a result of the 
        penetrant being drawn out, visible discolored streaks are produced plainly delineating the cracks. The inspector then 
        can observe the indications against the background of the developing powder.

        Advantages and disadvantages of liquid penetrant inspection with partial insulation removal or at inspection ports are 
        as follows.

        —   Advantages:

            —  capable of detecting very small discontinuities;

            —  relatively inexpensive nonsophisticated equipment.

        —   Disadvantages:

            —  surfaces have to be clean and free of organic or inorganic contaminants that can impede the action of the 
               penetrating media;

            —  when sprayed, penetrants are easy to ignite when exposed to ignition sources;

            —  cold surfaces require longer dwell times to allow sufficient time for penetrant to be drawn into the crack.

        7.3.3 Indirect Inspection Methods

        7.3.3.1 General

        Indirect inspection methods can be classified as semiquantitative methods that attempt to estimate the relative 
       degree of surface corrosion damage present or as qualitative methods that attempt to look for the impact that surface 
        corrosion damage has on the insulation/fireproofed system. 

        7.3.3.2 Semiquantitative Methods

        7.3.3.2.1 General

        These are inspection methods that indirectly quantify the relative degree of surface corrosion that has occurred. 
        These methods are conducted without complete removal of the insulation or fireproofing from the equipment or 
        structural support and include ultrasonic, radiographic, eddy current, or thermal inspection methods. 

          7.3.3.2.2 Guided Wave Examination Method (GWT)

          GWT can be used to detect CUI on piping. This testing can be performed without the requirement of extensive insulation 
          removal. It can also provide inspection coverage over long distances under the right circumstances. GWT utilizes an 
          array of low-frequency ultrasonic transducers, attached to the pipe circumference of a pipe, to generate an axially 
          symmetric wave in both directions away from the transducer array. These transducer arrays can generate either 
          torsional, flexural, or longitudinal waves. Figure 6 shows examples of guided wave equipment and signal displays.

          The torsional wave mode is the transmission mode most commonly used. The equipment operates in a pulse-echo 
          configuration where the array of transducers is used for both the excitation and detection of the signals.


                       Figure 6—Guided Wave Transducer Arrays, Signal Representation, and Results

          GWT can be used as a screening method to identify potential areas of CUI damage. Testing can be performed 
          without widespread removal of the insulation system (i.e. jacketing and insulation).                      

          Factors that limit the effectiveness of GWT include excessive internal or external surface roughness, exterior 
          connections such as welded pipe supports, high viscosity liquids in the piping, and soil in direct contact with the 
          exterior of the piping system. Inspection coverage is also limited by the number of welds and elbows in the piping 
          system. Also, defects located in the immediate vicinity of welds are difficult to identify because of the strong ultrasonic 
          reflection from the weld itself and could be as much as 6 in. (150 mm) on either side of the weld. This method cannot 
          detect localized pits and typically requires corrosion damage be greater than 4 % to 10 % of the pipe cross section to 
          be detected. As a result, this method of inspection may not be applicable if CUI damage is not extensive.

          In addition to the limitations discussed above, it should be noted that interpretation of data is operator dependent. 
          Owner/users should review the experience of operators performing GWT on piping systems prior to conducting an 
          inspection. Some owner/users have required performance demonstration tests prior to initiating an extensive GWT 
          program. Advantages and disadvantages for guided wave testing are shown below.

          —   Advantages:

              —  can inspect up to 100 ft (30 m) in each direction away from the transducer array;



        38                                      API RECOMMENDED PRACTICE 583

            —  only ~3 ft (1 m) of insulation need to be removed to attach transducer array;

            —  piping from 2 to 48 NPS can be tested.

        —   Disadvantages:

            —  limited to applications operating below 250 °F (125 °C); 

            —  piping containing high-viscosity liquids, heavy external coatings, buried piping, or piping with an excessive 
               number of welds/fittings can reduce the extent of inspection coverage;

            —  isolated pitting or corrosion in the immediate vicinity of welds may not be detected;

            —  technique is operator dependent.

        7.3.3.2.3 Radiographic Examination Methods

        There are a variety of techniques involving radiographic methods that can be used to detect CUI damage. 
        Radiography essentially requires a source of radiation opposite a detection medium that records the radiation either 
        as a film or digital image. These include profile radiography, film density radiography, flash radiography, radiometric 
        profiling, real-time radiography, computed radiography (CR), and digital radiography (DR). A discussion of each 
        method is presented below along with their advantages and disadvantages.

        a) Profile Radiography—Profile radiography is used to radiograph a small section of the pipe wall. A comparator ball 
           is used to assess the remaining wall thickness of the pipe (see Figure 7). The exposure source is usually iridium 
           192, with cobalt 60 being used for heavier wall piping. Alternately, profile radiography can also be done using X-
           ray sources. Profile radiography is an effective evaluation method but becomes technically challenging in piping 
           systems over 10 in. (25.4 cm) in diameter and only offers the limited luxury of verifying relatively small areas. 
           Profile radiographs can be taken using either a tangential or double-wall radiographic technique. 


                                   Figure 7—Schematic of Profile Radiography Setup

             This technique is not capable of detecting ECSCC on austenitic or duplex stainless steels. In addition, radiation 
             safety can be a real concern. The need to cordon off a large area for radiographic examination can result in 
             downtime and personnel scheduling conflicts. Profile radiography is usually preferred to assess insulated piping 
             for uniform corrosion damage. Figure 8 shows a profile radiograph image made using a digital imaging plate.   


                      Figure 8—Profile Radiograph of CUI Damage on an Insulated Small Diameter Pipe

             When pitting damage is perpendicular to the axis of the radiographic beam, the pit depth measurement can be 
             measured directly off the radiograph [see Figure 9 a)]. When the pitting is located at some angle to the axis of the 
             radiographic beam, the projected pit depth (h) needs to be corrected for the geometry [see Figure 9 b)]. Guidelines 
             on the application limits for profile radiography are shown in Figure 10. 

             The advantages and disadvantages of profile radiography are as follows.

              — Advantages:

                 —  exposes a small section of pipe to tangential radiation and compares the image dimensions with that of a 
                      comparator of known size, which gives the wall thickness;

                 —  used routinely on piping 2 NPS and above;

                 —  determines wall thickness with an accuracy smaller than ±0.040 in. (±1 mm).

              — Disadvantages:

                 —  limitations on pipe size that can be inspected.

          b) Film Density Radiography—Profile radiography and film density radiography are complementary methods. Film 
             density radiography is preferred to assess pitting corrosion damage on insulated piping because of the difficulty of 
             aligning pits perpendicular to the radiographic beam in profile radiography. Film density radiography only 
             measures the average wall thickness (AWT) of the piping and is often used on small diameter piping [i.e. ≤6 in. 
             (150 mm)]; however, with some trade-offs, this technique can be used on larger diameter piping. 


             The appropriate energy and film speed should be chosen when the film density measurement technique is utilized 
             to achieve good image quality. It is important to locate the pit or local corrosion area correctly. The pitting should lie 
             on film side during exposure to prevent an underestimation of its depth. The depth of the pitting and remaining wall 
             thickness can be determined using the measured density of the pit and sound wall and a density/thickness 
             reference curve [Figure 9 c)]. The density/thickness reference curve should be developed using step wedges that 
             are made from material that is radiographically similar to the piping being evaluated. The step wedge thickness 
             should be twice the thickness of the pipe wall being evaluated. Advantages and disadvantages of film density 
             radiography are as follows.

              — Advantages:

                 —  technique can locate irregular or scattered pits;

                 —  provides a permanent record of examined areas;

                 —  provides a relatively easy scanning method without the need for insulation removal.

              — Disadvantages:

                 —  corrosion products within pits can decrease film density and result in an incorrect determination of the 
                      wall thickness;

                 —  liquids present in the equipment (piping) will reduce the transmitted radiation;

                 —  an ultrasonic examination will also be required if density curves are not calculated;

                 —  piping or equipment would require insulation to protect the film at elevated temperatures.
