Repository: tingweihg/nanoGPT

File: data/API583.txt (part 4 of 6)
API publications necessarily address problems of a general nature. With respect to particular circumstances, local, 
             Film density radiography can also be done using either CR or DR.

          c) Flash Radiography—Flash radiography is an alternative to conventional gamma radiography. It is normally 
             applied to pipes up to 12 in. outside diameter (OD) to detect corrosion on pipe ODs under insulation. It can be 
             applied to items with diameters up to 36 in. (1 m) given sufficient source to film distance and radiation output. This 
             technique utilizes a field portable X-ray tube rather than a radioactive source. 

             The devices are capable of producing through wall images for insulated piping up to 2 in. (50 mm) in diameter and 
             for pipes up to 12 in. (300 mm) in diameter to detect corrosion on the OD of insulated piping. The technique uses 
             X-ray equipment with a low radiation exposure time, fast X-ray films and intensifying screens, or digital detection 
             media. The beam is arranged tangentially to the pipe wall and corrosion of the external wall shows up as a 
             variation in the profile of the pipe. It saves costs normally attributed to the removal and reinstatement of insulation.

             Flash radiography can also identify where insulation has become waterlogged. Image contrast, image resolution, 
             and the penetrating ability of flash radiography are not as good as that for conventional radiography because of 
             the limited radiation available, the large grain film, and the relatively large focal spot of the sources. Despite this, 
             the image quality is sufficient to detect significant metal loss on the OD of insulated pipe.

             Figure 11 shows an example of a flash radiography system for pipe profiling to detect wall thinning due to 
             corrosion. Advantages and disadvantages of flash radiography are as follows.

              — Advantages:

                 —  no need to rope off an exclusion area because of the low radiation available;

                  —  can identify water-logged insulation.



        42                                      API RECOMMENDED PRACTICE 583


        Figure 11—Photo of a Flash Radiography System for Pipe Profiling to Detect Wall Thinning Due to Corrosion

            — Disadvantages:

               —  inspection generally limited to pipe diameters up to 12 NPS;
               —  image contrast and resolution not as good as conventional radiography because of the limited radiation 
                   available, the use of large grain film, and the relatively large focal spot of the devices.

        d) Radiometric Profiling—These handheld radiographic systems use a gadolinium 153 radioactive source in 
           combination with a solid state scintillator that converts X-rays into photons (see Figure 12). The activity of the 
           source and the length of the C-arm used determine the maximum density that the equipment can penetrate when 
           looking for CUI. This equipment can allow estimation of the pipe wall thickness when shot through the center of 
           the pipe. The limitations with regard to pipe and insulation diameter depends on the product inside the pipe, the 
           density of the pipe material (thickness), the type of insulation, and the type of insulation jacketing being 
           penetrated. In general, this equipment is capable of inspecting insulated standard wall thickness pipe with an 
           overall OD of up to 24 in.

           Advantages and disadvantages of radiometric profiling are as follows.

            — Advantages:

               —  suitable for piping from 1/2 to 24 NPS;

               —  no radiation barricade is required to utilize device;

               —  very portable and may be operated by a single technician.

            — Disadvantages:

               —  measures the remaining combined double-wall thickness, not the pipe wall thickness of the corroded 
                   area;

               —  cannot differentiate between ID and OD corrosion;

               —  requires a radioactive materials license.

        e) Real-time Radiographic Examination Method (RTR)—RTR, commonly referred to as fluoroscopy, provides a clear 
           view of the pipe’s OD through the insulation, producing a silhouette of the OD of the pipe on a TV-type monitor that 
           is viewed during the inspection [see Figure 13 a)]. No film is used or developed. The real-time device has a 
           radiation source and image intensifier/detector that are connected to a C-arm [Figure 13 b)]. There are two 
           categories of real-time radiography devices, one using an X-ray source and one using a gadolinium radioactive 
           isotope (i.e. Ga-153) source. Each has its own advantages and disadvantages; however, the X-ray systems 
           deliver far better resolution than the isotope systems.

             The X-ray digital fluoroscopy equipment operates using a low-level radiation source (≤75 KV). The equipment 
             allows the voltage and/or amperage to be adjusted to obtain the clearest image and allows for safe operation 
             without disruption in operating units or even confined spaces. As a result of the low-level radiation, the radiation 
             does not penetrate the pipe wall. Instead, the radiation penetrates the insulation, and images the profile of the 
             outer wall of the pipe. In order for CUI to be detected on insulated pipe, it may be necessary to rotate the 
             fluoroscopy device 360° around a pipe. In many instances, the image may indicate a rough surface of the OD of 
             the pipe indicative of corrosion; however, other means should be employed to determine the extent or degree of 
             corrosion present. 

             Since the radiation is generated electrically, the instrument is perfectly safe when the power is off. Equipment 
             utilizing radioactive material requires additional precautions to ensure the source is shielded when not being used. 
             These precautions extend to transportation and storage of radioactive material in accordance with NRC or state 
             mandated regulations.

             Most of the fluoroscopy systems come with a heads-up video display. A helmet-mounted, visor-type video display 
             frees the system operator’s hands to maneuver the C-arm while keeping the image before the operator at all 
             times. The heads-up display also improves interpretation by shielding the screen from the sun. The video images 
             can be printed on site using a video printer or recorded for evaluation at a later date. 


                          a) Representation of CUI (left) and a Silhouette Display of CUI (right)


                                      b) Photo of a Real-time Radiography System

                                          Figure 13—RTR Display and System

           Advantages and disadvantages for real-time radiography are shown below.

            — Advantages:

               —  images are easily viewed because they are digital and can be electronically stored and retrieved using a 
                   computer;

               —  there is no maximum size limitation since multiple arrays can be assembled to view large areas.

           — Disadvantages:
               —  adequate clearance [i.e. up to 12 in. (30 cm)] required on piping in congested areas;

               —  wet insulation hampers testing;

               —  radioisotope system image quality deteriorates as isotope decays.

        f) Computed and Digital Radiography—Film radiography is the dominant, volumetric nondestructive testing 
           technique used throughout the world. The primary advantages of film radiography are that film is lightweight, 
           flexible, and used in a variety of applications for many years with a proven track record. Despite this, film does 



                                            CORROSION UNDER INSULATION AND FIREPROOFING                          45

             have disadvantages. Namely, film processing requires significant amounts of time to develop radiographs 
             (~20 minutes), specialized facilities for film processing (i.e. a dark room), and generates hazardous wastes that 
             require disposal (namely, silver thiosulfate). Film radiographs have a limited shelf life, and require a temperature- 
             and humidity-controlled storage environment. By contrast, DR requires none of the above. Digital images can be 
             generated, optimized, analyzed, stored, and distributed in electronic format.

             1) Computed Radiography (CR)—CR is a transitional technology between film and direct DR. A reusable, flexible, 
               PSP plate is loaded into a cassette and is exposed in a manner similar to traditional film radiography. The 
               cassette is then placed in a laser reader where it is scanned and translated into a digital image. Depending on 
               the resolution required and image size, the process of digitizing may take from one to five minutes. Once 
               digitally captured, the image may be stored on a computer or other electronic media. Archiving is made easier 
               and the images can be electronically distributed to others for viewing. Advantages and disadvantages for CR 
               are shown below.

              — Advantages:

                 —  no silver based film or chemicals are required to process film;

                 —  reduced film storage costs because images can be stored digitally;

                 —  requires fewer retakes due to underexposure or overexposure.

              — Disadvantages:

                 —  imaging plates can be damaged by rough handling.

             2) Digital Radiography (DR)—A direct DR system is different from CR in that it digitizes the photon radiation that 
               passes through an object directly into an image that can be displayed on a computer monitor. There are three 
               technologies used in direct digital imaging systems:

              — amorphous silicon devices, 

              —  charge coupled devices, and 

              —  complementary metal oxide semiconductor devices.

               Direct digital system images are available for viewing and analysis in seconds as compared to the minutes 
               required in CR systems. The increased processing speed is a result of the unique construction of the pixels in a 
               direct digital system, an arrangement that also allows an image resolution that is superior to CR and most film 
               applications.

               Advantages and disadvantages for DR are shown below.

              — Advantages:

                 —  requires less radiation to produce an image compared to film radiography;

                 —  the image may be stored, emailed, or processed on a computer;

                 —  automated defect recognition systems can be used to analyze the image, replacing the subjective 
                      assessment of an inspector.

        46                                      API RECOMMENDED PRACTICE 583

            — Disadvantages:

               —  DR panel detectors require care to avoid damage;

               —  lifetime of DR panel detectors dependent on duty cycle/doses applied;

               —  as a result of manufacturing, every DR panel has some dead pixels.

        7.3.3.2.4 Pulsed Eddy Current Method (PEC)

        PEC has been used in recent years to detect areas of wall thinning on insulated piping through aluminum or stainless 
       steel jacketing. It is also used to inspect fireproofed legs on storage spheres. It is a noncontact, electromagnetic 
       examination method used to detect the average wall loss of carbon and low alloy steel materials. A photo of a pulsed 
       eddy current system is shown in Figure 14. 


                               Figure  14—A Pulsed Eddy Current Instrument with Probe

       A magnetic field, created by an electrical current in the probe coil, penetrates the jacketing and magnetizes the pipe 
        wall. Current, in the probe coil, is then switched off to cause a sudden drop in the magnetic field. As a result of the 
        change in the magnetic field, eddy currents are generated in the pipe wall. These eddy currents diffuse inward and 
        decrease in strength. This decrease in the strength of the generated eddy currents is monitored by the probe coil. The 
        thickness of the component is related to the length of time it takes for the eddy currents to show a change of the 
        decay rate when eddy currents reach the back wall of the metal. The greater the wall thickness of the component, the 
        longer it takes for the eddy currents to reach the backwall. Figure 15 and Figure 16 show a representation of the 
        pulsed eddy current technique and a pulsed eddy current display. 

       The area where the measurement is taken is referred to as the “footprint.” The probe is designed in such a way that 
       the magnetic field focuses on an area on the surface of the component. The thickness measured by the technique is 
       the AWT over the footprint area. The size of the area is dependent on the insulation, component thickness, and probe 
       design. In general, the footprint can be considered to be on the order of the insulation thickness. Since the technique 
       measures the average rather than the minimum thickness component thickness, the technique is not suitable to 
       detect pitting that can be highly localized. This effect is shown in Figure 17. 


                            Figure 15—Principle of Operation the Pulsed Eddy Current Technique


            Figure 16—A PEC Display Showing AWT Reading (top left), Logged Inspection Grid (bottom left), and the 
                                          Decay of the Eddy Currents (bottom right)


                  Figure 17—Difference Between Average and Minimum Wall Thickness Within the Footprint



        48                                      API RECOMMENDED PRACTICE 583

            PEC can be used on carbon and low alloy steel equipment and piping through up to 8 in. (200 mm) of insulation 
             and jacketing. The advantages and disadvantages for pulsed eddy current inspection are shown below.

            — Advantages:

               —  noninvasive, noncontact method that does not require surface preparation;

               —  can be used between –150 °F and 930 °F (–100 °C and 550 °C).

            — Disadvantages:

               —  averages corrosion over a 4 in. (100 mm) diameter area so that isolated pitting may be difficult to detect;

               —  affected by ferromagnetic appurtenances such as insulation rings, vents, and drains that can obscure 
                   surface damage;
               —  technique is operator dependent;

               —  cannot be used on insulated systems with galvanized or aluminized steel jacketing.

        7.3.3.3 Qualitative Methods

        7.3.3.3.1 General

        These are inspection methods that attempt to assess the quality of the insulation/fireproofing system as an indirect 
        measure of the potential for surface corrosion damage. These methods are conducted without removing the 
        insulation or fireproofing from the equipment or structural support and include the visual inspection with partial 
        removal of the insulation, the neutron backscatter, and thermal/infrared inspection methods. 

        7.3.3.3.2 Visual Examination Method (VT) with Partial Removal of Insulation

        The most reliable technique to detect CUI is to physically remove the insulation and visually inspect the surface of the 
        vessel or piping. This approach is costly since equipment must be deinsulated and reinsulated and frequently 
        requires scaffolding to access areas for inspection. Removing smaller sections of insulation (i.e. windows) is useful for 
        advanced inspections to help prioritize equipment for remediation or more thorough follow-up inspections. 

        The placement and size of these inspection windows (i.e. holes cut in the insulation to expose the equipment external 
       surface for inspection) is very important. Windows should be cut where CUI is most likely such as at poorly sealed 
       insulation penetrations, at low points in the piping system where water can collect, at insulation support rings or 
       vessel stiffening rings, or at areas where the insulation jacketing is in poor condition and water can penetrate the 
       insulation system. The areas where insulation is removed should be large enough to be representative of the 
       condition of the equipment. It may be necessary to cut several windows in suspect locations because of the difficulty 
       in predicting where CUI damage has occurred. 

        For example, on a large drum or tower it may be necessary to remove a vertical strip of insulation to represent 
        different temperature zones in the equipment and to locate stiffener or insulation support rings. Once located, specific 
        insulation support rings or stiffeners may then be selected for insulation removal around the circumference of the 
        vessel to locate areas where degradation may be the most severe. 

        A variant of partial insulation removal is to perform visual examination at inspection ports in the insulation. This 
        approach is of minimal value because of the limited amount of surface area exposed for inspection. 

        Advantages and disadvantages of visual inspection with partial insulation removal or at inspection ports are as 
        follows.

        —   Advantages:



                                            CORROSION UNDER INSULATION AND FIREPROOFING                          49

              —  costs associated with insulation removal/reinstallation are significantly reduced compared to complete 
                  removal of insulation;

              —  limited exposure to hot surfaces for personnel.

          —   Disadvantages:

              —  CUI damage can be missed since only a limited area of the equipment is inspected;

              —  special precautions are necessary on asbestos insulated systems;

              —  windows cut in insulation pose a potential leak path for water ingress if insulation not effectively repaired/
                  sealed.

          7.3.3.3.3 Neutron Backscatter Examination Method

          The neutron backscatter technique works because of the interaction of neutrons with hydrogen atoms. The technique 
          utilizes an americium 241 radioactive source to emit fast neutrons with high energies through the insulation jacketing. 
          When these fast neutrons interact with hydrogen atoms, they release energy and are transformed into slow or thermal 
          neutrons. The thermal neutrons are scattered in all directions, but have a short travel path. Some of these thermal 
          neutrons are scattered back toward the scanning head and counted by a sensitive detector. The more hydrogen 
          atoms present in a material, the more thermal neutrons produced and counted by the detector. Figure 18 shows a 
          photo of a neutron backscatter system.

          It should be noted that this technique detects hydrogen atoms. Therefore, these devices cannot distinguish between 
          water, hydrocarbons, acids, bases, and organic liquids. However, the presence of any of these fluids would warrant 
          follow-up inspection.

          Advantages and disadvantages for the neutron backscatter inspection method are as follows.

          —   Advantages:

              —  detects the presence of water or hydrocarbon under insulation jacketing;

              —  easy-to-use method that can be used to rapidly scan insulated surfaces.

          —   Disadvantages:

              —  detects the presence of water or hydrocarbon in the insulation system, not corrosion;

              —  technique is only effective while insulation is wet; technique is not effective if sufficient time has elapsed for 
                  insulation to dry out.

          7.3.3.3.4 Thermal/Infrared Imaging Examination Method

          The thermal/infrared imaging examination method (i.e. thermography) is another approach for assessing the potential 
          for CUI on insulated vessels and piping. Thermography is a rapid, passive inspection technique that produces a heat 
          picture of the surface of a component using a thermal imaging infrared (IR) camera. IR cameras are used to detect 
          damp spots in the insulation due to a temperature difference between the dry and the wet insulation. 

          IR cameras can detect surface temperature variations on the component as small as 0.18 °F (0.10 °C), though there 
          must be a temperature differential across the thickness of the component of at least 18 °F (10 °C). Temperature 
          variations on the component are displayed as different colors. Depending on the temperature of the product 
          contained, “hot” or “cold” spots on the thermograph show up because of the effect of moisture increasing local thermal 

                                  Figure  18—A Photo of a Neutron Backscatter System

        conductivity in the component. Thermography is often carried out from as far away as 65 ft (20 m). Full inspection 
        coverage can at times be difficult because of site obstructions such as existing piping or equipment during IR photo 
        shooting. Figure 19 shows examples of IR thermographs.

        In some instances, IR surveys are conducted in conjunction with neutron backscatter examination. Conducting the IR 
       survey two to three hours after the sun has set is advantageous since wet insulation holds the heat absorbed from 
       solar rays longer than dry insulation. This can tend to promote more contrast in the thermograph. In general, 
       thermographic inspection for CUI should be done in the absence of strong gusty winds (i.e. nonwindy conditions) 
       since wet insulation maintains its heat longer. It should be noted that while water may be detected with this technique, 
       it does not necessarily mean that CUI is occurring.

       Advantages and disadvantages for thermal/infrared inspection are as follows.

        —   Advantages:

            —  rapid method to detect damaged or wet insulation;

            —  noninvasive, noncontact method that does not require direct access to the insulated surface (i.e. can be 
               done from ground level without scaffolding);

           —  easy-to-use method to highlight areas requiring inspection follow-up.

        —   Disadvantages:

            —  does not detect corrosion but only areas where insulation may have been compromised (i.e. damaged or 
               wet insulation);

           —  not effective method if insulation has had sufficient time to dry out.
          8   Risk-Based Inspection (RBI)
          8.1  General

          8.1.1  With regard to CUI/CUF, the purpose of RBI is to identify susceptible pressure vessels, piping, and fireproofed 
          structural supports subject to CUI/CUF, to prioritize inspections, and to develop an inspection plan to manage risk. 
          Specific guidance on the RBI process and procedures for CUI is provided in API 580, API 581, API 510, API 653, and 
          API 570. A similar RBI process and procedure can be adopted for CUF assessment. An RBI assessment may be 
          used to increase or decrease the inspection frequency and scope of CUI/CUF inspections when compared to time-
          based or condition-based inspection planning.

          The information needed to assess the likelihood of failure due to CUI or CUF damage includes but is not limited to:

          —   specific site environment;

          —   material of construction;

          —   age of component;

          —   operating process temperature;

          —   exposure to intermittent/cyclic service;

        —   prior inspection histories/results;

        —   areas with missing insulation;

        —   type of insulation/fireproofing;

        —   age of insulation/fireproofing;

        —   type of coating present, if any;

        —   age of coating;

        —   presence and condition of steam tracing.

        These data can be obtained from a variety of sources and can include the original engineering records, MOC databases, 
        maintenance work order records, and inspection records. Other data that pertain to the physical condition of the 
        component can be obtained from a field inspection. These inspections can be incorporated into the planned API 510, 
        API 570, and API 653 external inspection programs or may be part of a special emphasis CUI inspection project. 

        8.1.2 Prior to conducting the assessment, the atmospheric environment of the area being assessed within the plant 
       needs to be classified. Examples of atmospheric environment descriptors included in API 581 are arid/dry area, 
        temperate area, severe area, arid marine/cooling tower drift area.

        8.1.3 Though some users assess likelihood of failure for CUI and CUF using a quantitative assessment approach 
       described in API 581, many users choose to perform a qualitative assessment approach to assess the likelihood of 
       failure. Annex A shows an example of a points-based qualitative system for likelihood assessment that an owner/user 
       could choose to utilize. 

        When conducting a qualitative assessment, the owner/user may choose to modify (i.e. add or eliminate) the number 
        of parameters, change the description of individual parameter categories, modify the value of individual parameter 
        ratings, or increase or decrease the minimum or maximum range of individual parameters or the total number of 
        likelihood rating categories to address company or site-specific factors. 

        8.1.4 The owner/user should consider the differences between potential failure modes for each of the damage 
        mechanisms when assessing consequence, namely

        —   corrosion hole from CUI (most frequently a small leak),

        —   cracking for ECSCC of austenitic/duplex stainless steels (most frequently a small leak),

        —   rupture/structural instability (rarer event).

       While many CUI leaks occur from smaller pits, some CUI loss of integrity events have occurred as a result of larger 
        locally thinned areas. The owner/user should assess the consequence of both types of risks in the risk assessment 
        process.

        8.1.5 Consequence assessment should conform to the documented site consequence assessment process. 
       Guidance on RBI consequence assessment can be found in API 580 and API 581. Though CUI damage is most often 
       likely to produce an equipment reliability issue, in some cases, safety and environmental issues can arise.

        9  Design Practices to Minimize CUI
        9.1  General

        Thedesign of hot and cold service insulation systems has to address certain specific requirements. Three of these 
        requirements are common to both services and relate to coating of the substrate metal, selection of the insulation 


          material and weatherproofing. A further requirement is the necessity for a vapor barrier in cold service. Each of these 
          requirements is discussed in some detail below.

          9.2  Coatings for Hot and Cold Services

          9.2.1  The coating system provides protection from corrosion when water penetrates the insulation system. The 
          coating system needs to be capable of operation under intermittent immersion service. Intermittent service is defined in 
          many specifications from major petroleum and petrochemical companies as 15 % of time spent in the temperature 
          range of risk. Equipment that operates or stands at ambient temperature for more than 15 % of its expected life should 
          also be coated.

          9.2.2  Carbon steel should be coated with one of the following coating types: epoxy amine, epoxy polyamide, or zinc 
          phosphate phenolic, all of which may be used up to the maximum temperature limits recommended by the 
          manufacturer of the particular product. It should be emphasized that the coating manufacturer's application 
          instructions be strictly followed to optimize coating performance. This includes such conditions as relative humidity/
          temperature limitations, standards of surface preparation, and the length of time between priming and topcoating to 
          prevent intercoat adhesion difficulties. Within the past several years, numerous owner/users have specified the 
          application of TSA to reduce the potential for corrosion in applications prone to CUI damage. As with any applied 
          coating, surface preparation and application concerns need to be addressed to maximize the service life of the coating 
          (see 11.5).

          9.2.3  If special protection is required, the surface should be degreased and then coated. Water glass (sodium 
          silicate) is used to coat the surface when inhibited calcium silicate is the specified insulation material. A silicone-acrylic 
          coating (guaranteed free from low melting point metals, e.g. zinc) is used when foam glass, mineral wool, etc., are the 
          specified insulations. For stainless steel equipment, some operators specify wrapping the equipment with aluminum 
          foil prior to insulating for additional protection by acting as both a physical and a galvanic barrier to preventing ECSCC.

          9.3   Insulation Materials

          9.3.1  General

          As stated previously for both hot and cold service the nonwicking, nonabsorbent type of insulation is the first choice 
          within the material’s limits. Mineral wool, fiberglass, and calcium silicate have the highest tendency to absorb water and 
          chlorides and therefore a higher susceptibility to CUI damage. Materials with a closed-cell structure like expanded perlite 
          and cellular glass tend have a higher resistance to absorbing water. Contact-free insulation systems prevent 
          accumulation of water and chloride buildup on the steel surface, thereby reducing the probability of CUI damage. 

          Common insulation systems for hot and cold services are outlined below. The lists shown below are not meant to 
          indicate that these are the only materials that can be used in the services and temperature ranges. Owner /users may 
          wish to review the advantages and disadvantages of insulation materials listed in Section 6 prior to selecting an 
          insulation material for various applications. Alternately, owner/users may prefer to consult a subject matter expert to 
          develop guidelines on the applicable insulation materials for specific service. 

          9.3.2  Ferritic Steel in Hot Service

          Examples of insulation materials used on ferritic piping or equipment in hot service are shown below:

          —   Up to 200 °F (93 °C)—Cellular glass, expanded perlite, silica aerogel, mineral wool, fiberglass, or polyurethane 
              foam.

          —   Over 200 °F (93 °C)—Cellular glass, expanded perlite, silica aerogel, mineral wool, or fiberglass up to their limits.

          —   Over 250 °F (120 °C)—Cellular glass, silica aerogel, mineral wool, fiberglass, or calcium silicate blocks up to their 
              limits.


        9.3.3 Ferritic Steel in Cold Service

        Examples of insulation materials used on ferritic piping or equipment in cold service are shown below:

        —   –76 °F (–60 °C) to 800 °F (430 °C)—Cellular glass.

        —   –76 °F (–60 °C) to 200 °F (93 °C)—Polyurethane foam.

        9.3.4 Austenitic/Duplex Stainless Steel in Hot Service

        Examples of insulation materials used on austenitic or duplex stainless steel piping or equipment in hot service are 
        shown below:

        —   Up to 400 °F (204 °C)—Cellular glass, expanded perlite, mineral wool, fiberglass.

        —   Over 400 °F (204 °C)—Mineral wool, expanded perlite, fiberglass, or inhibited calcium silicate.

        9.3.5 Austenitic/Duplex Stainless Steel in Cold Service

        Examples of insulation materials used on austenitic or duplex stainless steel piping or equipment in cold service are 
        shown below:

        —   –436 °F (–260 °C) to 800 °F (430 °C)—Cellular glass.

        —   –260 °F (–196 °C) to 200 °F (93 °C)—Polyurethane foam.

        9.3.6 Vapor Barrier

        A vapor barrier is required for cold service applications. This barrier should be continuous and is usually provided 
        by a glass fiber reinforced mesh impregnated with three coats of an elastomeric material. This elastomeric material 
        should be compatible with the insulation material and flexible at the lowest expected ambient temperature. If it is to be 
        left uncovered (i.e. unprotected by metallic weather proofing), the vapor barrier should be resistant to solar radiation.

        9.4  Jacketing

        9.4.1 General

        Jacketing or weatherproofing is the final element of the system. In the form of a metallic covering, it should be 
        considered mandatory for hot service but need only be used for cold service where the vapor barrier can be abused 
        (mechanically damaged). Metallic jackets are manufactured from solid aluminum, zinc- or aluminum-coated sheet 
        steel, or from stainless steel sheet metal. Jackets should be designed so that all joints are in the watershed position. 
        Adequate overlaps should be employed coupled with the use of elastomeric sealants to prevent ingress of water either 
        by gravity, by capillary action, or by wind drift.

        9.4.2 Nozzles and Attachments

        The areas of concern on an insulated, vertical vessel are illustrated in Figure 20. As indicated, the top head 
        especially where nozzles, lifting lugs, etc. project through the insulation can be at greatest risk from CUI. Similarly the 
        vertical walls are at risk at positions where horizontal attachments (support brackets, stiffener and/insulation rings, 
       nozzles) pierce the insulation. Such attachments can provide paths for water to short circuit the weatherproofing/ 
       insulation and contact the walls. 



                                   Figure  20—Areas of Concern for CUI in a Vertical Vessel

          9.4.3  Appurtenances

          Vessels, exchangers, tanks, and piping include a number of appurtenances that are required for support, 
          reinforcement, and connection to other items. Details such as gussets, brackets, reinforcing pads, saddles, 
          support shoes, vacuum rings, etc. fall into this category. These appurtenances make weatherproofing difficult as 
          they provide preferential channels for the entry of water into the insulation. Needlessly complicated support details are 
          difficult to insulate correctly, and insulation workers often seal these areas poorly unless closely supervised during 
          insulation installation.

        9.4.4 Insulation Laps and Folds

        Jacketing should be installed in such a way as to eliminate water ingress. This includes sealing any breaks or 
        penetrations in the sheeting using a silicone caulking material and locating the jacketing folds and overlaps in such a 
        way that moisture cannot be trapped by the jacketing. Namely, folds in the jacketing on horizontal piping need to be 
        located between the 4 o’clock and 8 o’clock position. On vertical piping, folds in the jacketing need to be located on 
        the side away from the prevailing winds. Of course, jacketing joints need to be installed so that water tends to run off, 
        rather than underneath, the joint. 

        9.4.5 Corrosion of Jacketing

        Sometimes metal jackets suffer from underside corrosion in hot service. This is due to water trapped in the insulation 
        during the insulation operations becoming vaporized. The vapor is driven to the jacket where it condenses to form 
       alkaline or acidic solutions, depending on the insulation type. The cycle repeats and the corrosivity of the condensate 
       increases and results in the corrosion of the aluminum or steel jacket. Metal jackets should contain moisture 
       barriers on the inside. Where corrosion of the jacket has traditionally been a problem, plastic or all-weather types 
        may provide a solution.

        9.4.6 Techniques to Minimize Water Ingress

        9.4.6.1 General

        Examples of insulation techniques that can be adopted to minimize the possibility of water ingress at such 
       attachments are shown for vessels and piping components in Annex B. In essence, all the techniques are based on 
       preventing water breaching the external weatherproof covering. This primary objective is then further reinforced by 
       the provision of secondary measures. These measures, which include the use of vapor barriers or multilayer 
       insulation with staggered joints, are important if the external weatherproof is breached. If corrosion is to be prevented, 
       attention should be given to the design and the installation of the insulation system and to the provision of suitable 
       barriers to water ingress. These barriers should eliminate crevices that permit the concentration of moisture and 
       chlorides. To this end, welded external attachments should be minimized. If these are unavoidable, welds should be 
       continuous and the entire equipment should be protected with suitable barrier coatings. The primary safeguard 
       against CUI is a continuous weatherproof barrier. Special attention should be paid to the application of insulation, in 
       particular to the weatherproofing, around projections such as nozzles and clips because these offer ready paths for 
       water to enter and migrate to the surfaces of the underlying metal.

        9.4.6.2 Drain Holes in Jacketing

        Small [e.g. 1/4 in. (6 mm)] diameter drain holes can be drilled in rigid insulation on insulated hot piping to allow any 
       water accumulating in the insulation to escape. Drain holes should be located at the bottom of vertical piping runs and 
       along the bottom of horizontal piping. Water detectors can be installed at those positions to indicate the presence 
       (drainage) of water and the opportunity to analyze the collected water for corrosion product content (i.e. indication of 
       coating breakdown).

        9.5  General Design Aspects 

        9.5.1 General

        One of the prime objectives of the general design of equipment and piping that is insulated should be to minimize CUI. 

        9.5.2 Design Simplification

        As a general rule of thumb, complicated designs are difficult to insulate and should be avoided. Figure 21 is an 
       example of a design layout that is difficult to insulate and weatherproof and therefore had from the outset a high 
       potential for CUI.


          9.5.3  Pressure Vessels

          For the purposes of this document, “pressure vessels” include all major types of static equipment (e.g. columns, heat 
          exchangers, etc.). Design considerations for pressure vessels include the following.
