Repository: tingweihg/nanoGPT

File: data/API583.txt (part 5 of 6)
API publications necessarily address problems of a general nature. With respect to particular circumstances, local, 
          a) The design and orientation of any protrusions should be configured to aid effective water shedding.

          b) If possible, seal-welded sealing discs should be installed on vessel nozzles and other protrusions through the 
             insulation. Seal-welded plates are useful in diverting water away from critical locations. These can be used, for 
             example, on nozzles for vessel shells and tank roofs to divert water away from the protrusion through the 
             jacketing. However, this requires attention to design detail, particularly for horizontal protrusions. An example of 
             sealing discs on vessel nozzles is given in Figure A.6.

          c) To aid insulation fit-up and the achievement of a water tight seal, attachments supporting ancillary items such as 
             ladders, gantries, etc. on insulated vessels should be of a sufficient length such that they protrude beyond the 
             insulation thickness by at least 100 mm (4 in.) when measured perpendicular to the surface of the insulation.

          d) Nozzles and manways should be at least 76 mm (3 in.) longer than the insulation thickness to allow for the 
             insulation and jacketing to be terminated and sealed independently of the nozzle flange insulation and to give 
             proper clearance for flange bolt withdrawal without damaging the nozzle insulation.

          e) Bucket-type insulation support rings (as described in NACE SP0198), which could act as a moisture trap, should 
             be avoided.

          f) If installed bucket-type insulation support rings should be drilled to allow water to escape (note that maintaining 
             rust-free drain holes is a long-term maintenance issue).

          g) If practicable, insulation support rings should be attached to brackets that are seal welded to the vessel shell in 
             such a way that there is a gap between the support and the shell. An example of such a support is given in 
             Figure A.7.
          h) Nameplates.

             1) Nameplates on insulated vessels should be fully incorporated in the insulation.

             2) Duplicate nameplates should be prepared and attached to the pressure vessel. Duplicate nameplates should 
               exactly reproduce the layout and information content of the original. The location and method of attachment of 
               the duplicate to the outside of the insulation may vary depending on the vessel layout.

        9.5.4 Piping

        9.5.4.1 General

        Design considerations for piping include the following.

        a) Supports for insulated piping should, if possible, make use of load-bearing insulation/jacketing to allow the pipe to 
           be supported without the need to penetrate the insulation. If load-bearing insulation/jacketing cannot be used, the 
           minimum length of the support should be four times the insulation thickness. Pipe supports are difficult to seal, and 
           the above modification enables the insulation jacketing to be continuous beneath the support clamp.

        b) Water hoods should be fitted to vertical overhead pipe supports to direct water away from potential entry points 
           where the support penetrates the insulation.

        c) Separation distances for insulated piping should be 1.5 times the sum of the insulation thicknesses to be applied to 
           the pipes. For example, the minimum pipe to pipe separation of two lines the first with 4 in. (100 mm) of insulation 
           and the second with 1.2 in. (30 mm) should be (4 in. + 1.2 in.) × 1.5 = 7.8 in. or (100 mm + 30 mm) × 1.5 = 195 mm.

        d) Separation distance between insulated piping and from structural steelwork should be two times the insulation 
           thickness.

        e) If possible, dead-legs in insulated piping should be avoided. Piping dead-legs can be particularly prone to CUI. 
           Heat leaking into dead-legs in cold piping or heat loss leading to cooling of dead-legs in hot piping can bring the 
           effective operating temperature at the dead-leg into a range in which the risk of CUI is much higher. 
           Considerations should be given to whether or not insulating dead-legs could cause internal corrosion such as dew 
           point corrosion.

        f) Heat tracing.

          1) If insulated piping is steam traced, joints in steam-tracing pipework should be located outside the insulation 
             jacketing. Steam-tracing pipework should enter and leave the insulation at the lowest possible point. Steam 
             leaks often occur at joints in the tracing pipework. If the joints are inside the insulation, leaking steam can rapidly 
             saturate the insulation and promote very rapid corrosion.

          2) Electric heat tracing should be permanently fixed to the pipe independent of the insulation material.

          3) Penetrations of electric heat tracing tape through the jacketing should be fitted with appropriate cable grommets 
            or glands to prevent moisture ingress. The penetrations should be positioned away from the prevailing weather 
            and between the 4 o’clock and 8 o’clock positions on horizontal pipe.

        9.5.4.2 Valves and Instruments

        Design considerations for valves and instruments include the following.

        a) Valves and instruments such as pressure and temperature gauges in insulated piping should have stems of length 
           equal to at least twice the thickness of the insulation.

        b) If insulation will be frequently removed for maintenance or inspection (e.g. at relief valves), the insulation on the 
           pipework should be terminated and capped at a location that allows flange breaking without interference with the 
           sealed cap. Insulation and jacketing of isolation and relief valves should be independent of pipe insulation.


          9.5.5  Tankage

          Design considerations for tankage include the following.

          a) Roof Overhang on Fixed Roof Tanks—On a tank that is to be insulated the tank roof should overhang the shell by 
             at least the shell insulation thickness plus 2 in. (50 mm). This is to ensure that water running off the tank roof is led 
             away from the insulation. If the tank roof is also insulated, it helps prevent any moisture that has gotten into the 
             roof insulation from passing down into the insulation on the shell. 

          b) Ancillary Attachments to Tank Shells and Roofs—

             1) ancillary attachments such as ladders, stairways, level controls, etc. should have a standoff of at least four 
               times the insulation thickness;

             2) for roof-entry pipework supports, the pipe standoff should be a minimum of 6 in. (150 mm) greater than the 
               combined thickness of the insulation on the tank shell and the insulation thickness on the pipe.

          c) Double Shell Insulated Tanks—Double shell insulated tanks should be designed in such a way as to prevent 
             moisture getting into the void space. Double shell insulated tanks have the insulation installed in the void space 
             between the two shells.

          9.5.6  Small Bore Pipe and Fittings

          Small bore pipe and fittings can be particularly vulnerable to CUI because the wall thicknesses required for pressure 
          containment are small. Increasing the thickness of carbon steel small bore piping to provide a corrosion allowance 
          can add a safety factor, but it does not prevent CUI and does not remove the need to inspect for CUI. Some sites use 
          stainless steel for thin wall small bore piping and fittings. 

          9.5.7  Other Concerns

          9.5.7.1 Shelters from Prevailing Weather

          If there is a high concentration of insulated pipework and equipment in a small area in a location where precipitation is 
          likely to be frequent, a permanent shelter should be considered to be erected around the plant to protect the insulated 
          area from the weather. If rainfall is a regular feature of the local climate then insulated equipment enclosed in 
          weatherproof shelters is less likely to suffer from CUI.

          9.5.7.2 Walkways

          Steps and/or bridges as appropriate should be provided to allow personnel to cross low-level pipe tracks without 
          stepping on insulation. Damage to insulation caused by foot traffic on insulated piping can be an entry point for 
          moisture and has been a major contributor to increasing the likelihood of CUI.

          9.6  Insulation

          Design considerations for insulation include the following.

          a) Insulation materials should be installed in such a manner that the external surface should be as uniform as 
             possible and that the jacketing is applied and sealed properly. 

          b) Consider the use of standoffs between the insulation and the piping or vessel surface when fibrous insulation 
             materials are used in areas with a potential for CUI in order to keep wet insulation from direct contact with the 
             insulated surface.


        c) Some insulation materials have coefficients of linear expansion that are significantly different than steel. The 
           insulation system design should consider the installation of expansion and contraction joints to accommodate the 
           difference in expansion coefficients.

        d) Parts of the insulation system intended to be removed and replaced during unit operations, such as valve boxes, 
           need to be designed to undergo multiple removal/replacement cycles.

        9.7  Heat-traced Systems

        Steam-tracing systems are manufactured using carbon steel, copper, stainless steel, or nickel-based (i.e. Incoloy) 
       tubing materials. Though nickel-based tubing materials are expensive, they have a lower probability of in-service 
        failure and may be justified on high-criticality systems. At many sites, nickel-based tubing materials such as 
        Incoloy 825 are considered as standard for instrument systems where they are economic or risk appropriate.

        When extensive insulation removal is planned for a steam-traced system, consideration should be given to renewing the 
        associated tracing with tubing couplings/joints outside of the insulation, or replacement with an electric-traced system. 

        9.8  Protective Coatings and Caulk

        9.8.1 General

        The primary element in preventing CUI damage is to keep moisture from reaching the surface of the insulated 
        component. This can be achieved by either

          1) the application of coatings to the surface of the component, or 

          2) preventing moisture from penetrating the insulation system.

        A well-designed coating system applied to the surface of a component prior to insulation, together with a properly 
        insulated system, can provide greater resistance to CUI damage and reduced maintenance costs. In addition to the 
       benefits associated with the application of a protective surface coating system, the application and maintenance of 
        insulation jacket caulking is a critical component of preventing moisture from breaching the insulation system. 

        9.8.2 Coating Considerations

        A coating system should protect against water or corrosives for long periods. Highly permeable organic coatings allow 
       corrosion to start behind the coating even in the absence of breaks or pinholes. As a result, organic coating systems 
       that are suitable for immersion service are usually preferred where there is a potential for CUI damage. Typically, a 
       prime coat and topcoat are required to adequately protect a component from corrosion. Application of solely a primer 
       will not provide adequate corrosion resistance.

        Before a coating is applied to a component surfaces, the surface should be dry and clean from contaminants and rust. 
        For CUI applications, a white-metal blast cleaning (SSPC SP-5 or equivalent) is preferred, though a “good” near-
        white-metal blast cleaning (SSPC-10 or equivalent) may be acceptable. The adequacy of the surface preparation can 
        significantly impact the durability of the coating. For CUI applications, high-build epoxies or epoxy-phenolics are often 
       specified at temperatures up to about 250 °F (120 °C). At higher temperatures, a high-temperature coating (e.g. a 
        two-coat heat-resisting silicone coating) is required. 

        It should be noted that many coating systems fail after 10 years in service. After the coating breaks down, the bare 
        steel can be attacked by CUI. By contrast, TSA coatings are generally reported to have a useful service lifetime in 
       excess of 35 years though service life can be reduced because of improper coating application (see 11.5.4). 


          9.8.3  Caulking Considerations

          Caulking should be done immediately after the insulation jacket is installed since moisture could enter through the 
          open seams if left unsealed for a period of time. Protrusions or penetrations through the insulation, such as nozzles, 
          support lugs, and so forth, should be sealed with a bead of good caulking compound. In order to achieve a 
          satisfactory caulked joint, the separation between jacketing should not be greater than 3.2 mm (1/8 in.). A minimum of 
          6 mm (1/4 in.) of caulk should be applied to jacket joints. Caulking should not be featheredged since the life of the seal 
          depends on a uniform material thickness. Feathered edges curl and pull away from the jacketing. 

          Only silicone rubber caulking remains resilient for many years and is resistant to higher temperatures and many 
          chemicals. Pigmented (i.e. colored) silicone rubber caulking provides a higher temperature and UV resistance 
          compared to translucent-type caulk. With time, caulking materials dry out and lose flexibility. Areas around nozzles, 
          manways, and on vessel heads should be inspected periodically to maintain the integrity of the insulation system. 

          9.9  Shutdown/Mothballing

          There is a high potential for CUI damage of insulated carbon and low alloy steel on equipment that will be shutdown 
          or mothballed for an extended period. It is prudent to remove all insulation and fireproofing when equipment or piping 
          systems are mothballed. Generally, corrosion rates of carbon and low alloy steels under insulation are significantly 
          higher than atmospheric corrosion. 

          9.10   Quality Control/Quality Assurance

          The insulation materials used for each application need to comply with all applicable national or international 
          regulations. The site should obtain certificates of conformance for the insulation materials used. They should be 
          sufficiently detailed to show the applicable regulations. 

          The site should also establish a quality control system covering the materials being used. The quality control system 
          should cover all steps from insulation procurement through the installation process. The quality control system should 
          list the responsibilities of personnel inspecting the insulation materials and the responsibilities of personnel 
          supervising the installation work. It should also list all hold and witness points.

          10   Design Practices to Minimize CUF
          10.1   General

          10.1.1  Fireproofing is employed to minimize the escalation of a fire that would occur with the failure of structural 
          supports and the overheating of pressure vessels. The failure point for steel is generally considered to be 1000 °F 
          (537 °C). At this temperature, the yield strength of structural steel is roughly 50 % of its room temperature strength. 

          The goal of fireproofing is to prevent structural steel from reaching 1000 °F (537 °C) for some period of time to allow 
          more time for plant personnel to:

          a) evacuate,

          b) fight the fire,

          c) shut off the fuel supply for the fire, and 

          d) shut down the process to minimize the overall damage incurred.

          10.1.2  The traditional method of fireproofing has been pour-in-place concrete or gunite. Other fireproofing materials, 
          such as lightweight cements, prefabricated cementitious board, and intumescent coatings are used. Lightweight 
          coatings are used primarily in areas where weight reduction is a significant benefit. 


        10.1.3 The decision to fireproof is driven by risk-based analysis. One needs to first consider the nature of the fire 
       threat and then make an assessment of the required period of fire endurance for a wide variety of equipment 
       including structural steel, pressure vessels, heat exchangers, pipe supports, liquefied petroleum gas spheres, and 
       bullets, valves, and cable trays. The location of specific equipment within a process unit is important, as is a unit’s 
       location with regard to neighboring facilities. Guidance on the selection, application, and maintenance of fireproofing 
       systems is provided in API 2218.

        10.2  Dense and Lightweight Concrete

        Structural steelwork and vessel skirts with concrete or vermiculite cement fireproofing should be coated with 
        protective primers and topcoat sealers prior to fireproofing because of the effect of chlorides on the steel surface in 
       moist environments. Weather shields should be installed, where feasible, at the top edge of the sealed, fireproofed 
       joint to prevent water getting between the structural steel and the fireproofing. The use of nonpotable water and poor 
       mixing can lead to reduced durability of concrete and cementitious fireproofing. Using water that contains high levels 
        of chloride can lead to accelerated corrosion. Again, the buildup of corrosion products between the structural steel 
        and the fireproofing can cause cracking and spalling of the fireproofing.

        10.3  Lightweight Cementitious Products

        As in the preceding section, the base metal substrate also needs to be coated with protective primers and topcoat 
        sealers prior to fireproofing to diminish the risk for CUF. These materials are usually limited to areas that are not prone 
        to mechanical damage and are typically used in areas above a 10-ft (3-m) elevation. Mechanical damage of these 
        materials has been known to occur, thereby increasing the potential for CUF on the structure and reducing their 
       overall effectiveness as fireproofing.

        10.4  Intumescent Coatings and Subliming Compounds

        Coatings that provide fireproofing by intumescing or subliming develop good adhesion to properly coated steel. As a 
        result, the risk of CUF with these coatings is much reduced. It is important, however, that coating work conducted 
        prior to the application of the fireproofing is done to a high standard. It is important that the coatings are allowed to 
        properly cure before the fireproofing is applied. Additionally, the fireproofing may require overcoating to protect it from 
        long-term exposure to UV light. This exposure can be damaging to the fireproofing material. The fireproofing 
        manufacturer should be consulted for their recommendations on overcoating.

        10.5  Protective Coatings

        There is always a chance that water may get behind fireproofing. In such a case, the coating is all that is preventing 
        corrosion from occurring. It is therefore important that the proper coating be selected for the exposure conditions and 
        that the surface be prepared and the coating be applied in accordance with the manufacturer's recommendation.

        10.6  Quality Control/Quality Assurance

        Fireproofing materials have evolved from traditional materials (i.e. dense and lightweight concrete) to higher 
        technology materials (i.e. intumescent rigid/flexible epoxies, flexible endothermic wraps, etc.). Satisfactory 
        performance of fireproofing depends on knowledge of materials and application techniques. Inspection by qualified 
        personnel is also crucial in assuring that the fireproofing performs satisfactorily over the expected life of the 
       fireproofing. It is essential that site and contract personnel are familiar with the site specification and fireproofing 
       manufacturer’s requirements. API 2218 provides guidance on quality control of fireproofing.

          11   Maintenance and Mitigation of CUI/CUF Issues
          11.1   General

          Properly designed and installed insulation systems should normally require little maintenance. However, failing 
          insulation systems are very often detected only when in poor shape and require significant repair. Routine 
          maintenance practice should be extended by periodic scheduled inspections, preventive maintenance, and can 
          include a long-term strategy based on RBI principles. 

          Shortcomings can then be detected at the earliest stage, preventing uncontrolled deterioration of the insulation 
          system with consequential risk of CUI. In particular, inspection surveys should be carried out after shutdowns 
          because during shutdowns insulation systems are sometimes removed and not properly reinstalled or the systems 
          are damaged (e.g. because of falling scaffolding poles). 

          After an inspection survey has been completed, the reported damage and remarks should be translated into a plan of 
          action for remedial and preventive maintenance. The recommendations for preventive maintenance needs to be 
          prioritized for follow-up actions to prevent future or repeated damage to insulation or the underlying surfaces. Issues 
          that should be considered are as follows.

          a) Preventing water ingress due to inadequacy of design by:

             1) repositioning of supports and brackets;                                                            

             2) avoiding spraying firewater during fire drills on insulated tanks or equipment; and 

             3) installing rainwater shields; and

             4) damaged or saturated insulation should be discarded and the insulated metal surfaces cleaned, derusted, and 
               coated before installing the new insulating material.

          b) Preventing insulation/jacketing damage due to operations or maintenance activities by:

             1) installing a walkway and/or platform over insulated pipes in a pipe track or at piping manifolds;

             2) rerouting of pedestrians by putting up hand railings;

             3) providing instructions to contractor/scaffolding personnel regarding appropriate protection of site insulation 
               systems.

          c) Removing unneeded insulation.

          11.2  Programmed/Condition-based Maintenance 

          Based on the results of inspection surveys, the scope of long-term insulation maintenance can be determined and 
          priorities can be set in accordance with the reliability-centered maintenance principles. 

          In order to systematically control the upgrading of existing insulation in a plant, the various units should be divided into 
          manageable areas indicated on a plot plan and the work carried out by area. Simultaneously, maintenance painting in 
          the same area should be scheduled. 

          Progress of work can then be properly recorded, and costs for scaffolding should decrease substantially as compared 
          to when piping systems are followed or when work is carried out randomly throughout the plant. It should be noted 
          that risk mitigation needs to be balanced with effective cost management. Site personnel should determine the 
          effectiveness of block rejuvenation recognizing that some higher risk equipment/piping will not be mitigated until the 
          block maintenance crew arrives at a later date.


        11.3  Execution 

        When executing maintenance work, care should be taken to remove existing insulation materials in order to allow 
        their reuse. Slabs, pipe sections, or preformed covers for valves, fittings, etc. should be removed carefully and 
        properly stored. 

        Temporary protection should be provided to adjacent insulation to prevent damage or water ingress during 
        mechanical maintenance work. 

        After repair of damaged hot insulation, the jacketing of the replaced area and its direct vicinity should be checked to 
        establish proper repair of the weather protection of the complete system. For cold insulation, the vapor barrier of the 
        replaced area should be applied with sufficient overlap on the existing undamaged vapor barrier. 

        11.4  Deluge System Issues

        All of the normal inspection issues associated with CUI will also apply in areas under deluge systems. Periodic 
        inspection using either neutron back backscatter or IR thermography should be considered because of the high 
        potential for finding wet insulation in these systems. Periodic maintenance of the weather shield is an important step 
        in preventing CUI damage of equipment under deluge systems and should include:
          1) repair of damage to the weather shield,

          2) inspection and removal of drain hole blockages,

          3) resealing of any damaged weather shield seams,

          4) repair of damaged coatings when detected,

          5) routine external visual inspections of the integrity of the insulation system.

        11.5  Mitigation of CUI Damage

        11.5.1 General

        There are several approaches that are used to mitigate CUI damage. These include approaches to protecting the 
        surface of the metallic piping (i.e. organic coatings, TSA, and aluminum foil for stainless steel), the installation of 
        protective cages in locations where piping is insulated solely for personnel protection, and performing periodic 
        maintenance on the insulation system.

        11.5.2 Organic Coatings 

        The application of organic coatings on carbon steel equipment beneath insulation is an effective method of having a 
        physical barrier to the corrosive electrolytes Organic coatings are effective only if the surface has been prepared 
       properly and a holiday-free coated surface is obtained. In general, the average life of an organic coating system is 5 
       to 13 years. In some cases, when a correctly selected and applied coating system is used, a 20-year service life can 
       be achieved. Some of the parameters that need to be considered when selecting a coating system include: 

        —   surface-preparation requirements,

        —   environmental requirements,

        —   compatibility with insulating material,

        —   coating tests,


          —   coating vendor selection,

          —   specifications,

          —   inspection,

          —   selection of a coating applicator.

          Coating systems that have been used successfully in the process industries include liquid-applied coatings like 
          epoxies, urethanes, and polyurethanes; fusion-bonded coatings; brushable coal tar or asphalt-based coatings; 
          mineralization coatings; and tapes. More information on the selection of protective coatings is available from coating 
          manufacturers’ literature and in NACE SP0198.

          11.5.3  Aluminum Foil to Protect Austenitic/Duplex Stainless Steel

          Experience has shown that organic coatings do not necessarily provide an effective barrier to ECSCC. When properly 
          installed, aluminum foil wrapping of piping is a effective method to protect austenitic and duplex stainless steel from 
          ECSCC. The primary benefit of aluminum foil wrapping is by acting as a sacrificial anode to provide electrochemical 
          (i.e. cathodic) protection against ECSCC. The wrapped aluminium foil may also act as a barrier, but its ability to serve 
          as a barrier is highly dependent on its application.

          Prior to wrapping, the surface should be washed with demineralized water to remove chloride from the uncoated piping. 
          Solvent cleaning (i.e. SSPC SP-1) is not necessary unless oil or grease is present on the surface. Aluminum foil 
          wrapping of the piping takes less time to install than applying a coating to the surface of the pipe. As shown in Figure 22, 
          vertical sections of piping should be wrapped from the lowest point of the run to the highest point of the run to prevent 
          water from getting under the aluminum foil. Aluminum or stainless wire should be used to hold the foil in place. Foil 
          should be molded around flanges and fittings. Steam-traced lines should be double wrapped, with the first layer applied 
          directly to the pipe, followed by the steam tracing, and then the second layer of foil over the top of the steam tracing.  

          Although aluminium foil has been effective in preventing ECSCC under thermal insulation on austenitic and duplex 
          stainless steel piping and vessels, its use may be limited to application on piping of 24 in. NPS or smaller based on 
          economics. Above 24 in. NPS, piping and vessels use of TSA is generally more economic. Successful long-term use 
          of aluminium foil relies on the maintenance of the weatherproofing system. While the aluminium foil does provide 
          protection from ECSCC in immersion conditions its life is greatly reduced.

          11.5.4  Thermal Spray Aluminium to Protect Steel
          Thermally sprayed aluminum coatings are applied by either the electric arc spraying (also referred to as metallizing) 
          or oxy-fuel wire spraying (also referred to as flame spraying) process (see Figure 23 and Figure 24).  


        In the electric spray process (Figure 23), the two aluminum wires are continuously fed toward each other to the gun tip at 
        a uniform speed. A low-voltage direct current power supply is used, with one wire serving as the cathode and the other 
        as the anode. As the wires leave the wire guides, they produce an electric arc at the point just before the wires meet. 
        The high-temperature arc [>9000 °F (>5500 °C)] that is produced melts the wires. High-pressure compressed air, 
       injected into the gun, produces a fine spray of aluminum droplets. As the spherical droplets impact the surface, they 
       flatten to produce a platelet-like structure that is a mixture of coating, oxides, and porosity. A high magnification view of 
       the deposit cross section is shown in Figure 23. The particles are mechanically bonded to the metal substrate.

        In the oxy-fuel wire spray process (see Figure 24), drive rollers continuously feed the wire to the tip of the spray gun. 
        A mixture of a combustion gas (i.e. either acetylene, propane, or methyl acetylene-propadiene) and oxygen are 
        combined and ignited at the tip of the spray gun to melt the wire. The molten metal is then atomized by the 
        surrounding jet of compressed air, creating a stream of aluminum droplets that are propelled to the metal substrate. 
        The flame temperature of the combusted gas is significantly lower than the arc temperature of two-wire electric 


          process [i.e. ~3100 °F (~1700 °C)]. Flame spray deposits are primarily mechanically bonded to the metal substrate 
          and have lower bond strength than the two-wire electric spray process. 

          Since weather barriers and insulation are often not well maintained at regular intervals, a good, well-adhered surface 
          coating is an important parameter in preventing CUI damage to the equipment and piping. Another key factor to a 
          long service life for the coating is a well prepared surface. At a minimum, the surface needs to be prepared to a near-
          white-metal blast cleaned surface (SSPC SP-10 or equivalent).

          Aluminum’s affinity for oxygen and adherent and nonwater soluble oxide provides long-term CUI protection by serving 
          as a barrier film and then providing catholic protection to the underlying carbon steel at breaks in the coating. TSA 
          applications emit no volatile organic compounds and do not require “dry time” between coats. Two key elements to 
          minimize the potential for CUI include having a surface that has been abrasively blasted to a near-white-metal 
          condition (i.e. SSPC SP-10 or greater) and a coating thickness of 0.010 in. (0.25 mm). The minimum thickness of 
          10 mils, applied in one application by a crosshatched spray pattern, deposits a near pore free barrier surface with 
          minimum size that will fill with aluminum oxide in service. 

          The importance of applied thickness in determining service life of the TSA is illustrated in Equation (1), developed by 
          Thomason 11. 
                     0.64 × t
                        As
          where 

               SL   is the service life (years);

               tTSA is the thickness (µm);

               As   is the percent of area of bare steel. 

          TSA coatings are generally reported to have a useful service lifetime in excess of 35 years. Within the past few years 
          there have been a few reports of TSA coatings failure in offshore applications after less than 10 years service. Factors 
          that can influence the performance of TSA coatings include the following.

          a) Quality of Surface Preparation—The steel surface should be prepared to an SSPC SP-10 or SIS Sa 2 1/2 surface 
             finish.

          b) Quality of the Wire—The wire should be free of kinks and should not contain visible oxide particles on the surface 
             of the wire that could affect application, density, or adhesion of the coating.

          c) Environmental Conditions—The relative humidity should be less than 85 %, and the steel surface temperature 
             should be at least 5 °F (3 °C) above the dew point throughout the blasting and coating process.

          d) Coating Thickness—The as-applied TSA thickness should not be less than 0.010 in. (250 µm) thick.

          e) Sealer Application—When overcoated with an organic coating, the seal coat should not be greater than 0.002 in. 
             (50 µm) thick.

          f) Applicator/Operator Experience—When a applicator/operator has limited experience, the owner/user should 
             consider increased QA/QC controls.

          11 Thomason, W. H., “Cathodic Protection of Submerged Steel with Thermally Sprayed Aluminum Coatings,” Corrosion 84, 
             Paper 338.

        The service life approximation based on Equation (1) does not take into account the barrier effect of the TSA coating. 
        It only takes into account that the failure mode of TSA is from anodic dissolution of the aluminum as it supplies 
        cathodic protection to the carbon steel. 

        11.5.5 Tape Wraps

        Petroleum-based tape wrapped systems have been developed to protect metal surfaces in severe environments for 
        difficult to protect geometries [see Figure 25 a)]. These systems are typically composed of:

          1) a surface priming paste to displace surface moisture, passivate surface oxides, and fill in small irregularities in 
            the substrate;

          2) a mastic filler to ease contours around irregular shapes such as pipe joints, flanges, valves, bolts, and other 
             irregular shapes; and

          3) a nonwoven bonded synthetic fabric, fully impregnated, and coated with natural petroleum.


          a) Nonwoven Bonded Synthetic Fabric Impregnated with Natural Petroleum Being Applied to a Mastic
                                                     Coated Surface


                             b) PVC Film Being Applied Over a Petroleum-based Tape Wrap

          Prior to application of the priming paste, the surface should be solvent cleaned (per SSPC SP-1) to remove dirt, 
          grease, and oil from the surface. In addition, weld spatter and sharp points/edges should also be removed. Hand or 
          power tools (per SSPC SP-2/SSPC SP-3 or SSI St. 2/SSI St. 3) can be used to remove loose surface rust, paint, and 
          foreign matter from the surface. High-pressure water blasting may be used to prepare the surface.

          In some situations, a stabilized, plasticized, PVC film coated with an anticorrosive pressure sensitive adhesive can be 
          used to wrap over petrolatum tapes to provide color coding and additional protection [see Figure 25 b)]. These 
          systems wraps have been used in some offshore applications to replace metallic jacketed insulation because of their 
          ability to provide an improved sealing capability. 

          11.5.6  Personnel Protective Cages

          Equipment or piping operating above 140 °F (60 °C) poses a risk to personnel when skin comes in contact with the 
          hot metal surface. In many instances, these surfaces are insulated for the sole purpose of personnel protection from 
          the hot metal surface. The unnecessary use of thermal insulation creates a location for potential corrosion. In these 
          cases, the insulation should be removed and wire “standoff” cages should be used instead. These cages are simple 
          in design, low in cost, and eliminate CUI concerns and costs associated with maintenance of the insulation system. 
          Examples of different types of personnel protective cages are shown in Figure 26.


          Figure 26—Photograph of a Personnel Protective Cage on a Vertical and Elbow Section of Piping (left) and 
                                  a Removable Personnel Protective Cage on a Valve (right)

          11.5.7  Insulation System Maintenance

          11.5.7.1 General

          Regardless of the type of jacketing and insulation, jacketing is used to ensure both the short-term and long-term 
          performance of the insulation in the particular application. Assuming the insulation system has been properly 
          designed and installed correctly, it will only perform as designed if properly maintained. 

          11.5.7.2 Jacketing

          Breaches in the jacketing system, as shown in Figure 2, serve as potential access points for water ingress. The areas 
          directly below these jacketing breaches are prone to CUI damage. Damage is likely to occur at the low point of the 
          piping run where water can accumulate. The solution to this problem is to make sure the insulation is properly 
          supported, replace damaged insulation, and reinstall the insulation jacketing. 


        11.5.7.3 Caulking

        Figure 27 shows one of the piping segments (i.e. left arrow) with newly jacketed insulation system. The lap and butt 
        joints of the jacketing are effectively sealed with caulk piping to prevent moisture ingress. However, when 
        temperatures change, materials expand and contract causing cracks in the caulking, allowing moisture to penetrate
